Repository: maxencesoixante/Jumeau_Soudage_Induction

# Jumeau numérique — soudage par induction de composites CF/PEKK

Un **jumeau numérique** (simulation Python) du **soudage par induction** de laminés
composites carbone/PEKK. À partir de la géométrie du montage et du courant de la bobine,
le modèle prédit **où et à quelle vitesse la matière chauffe** à l'interface de soudure
une carte de température 3D dans le temps puis la confronte aux **thermocouples** des
essais réels (maîtrise, LIPEC/ÉTS).
> *Ce que produit le jumeau : la carte de température à l'interface sous l'empreinte de
> chauffe, à la manière de Lionetto et al. 2017 (Fig. 4). Les deux lobes chauds vers les
> bords libres et le creux central forment le « profil en M » caractéristique — expliqué
> plus bas.*

---

## Sommaire

1. [Le problème : souder des composites par induction](#1-le-problème--souder-des-composites-par-induction)
2. [Vue d'ensemble du modèle](#2-vue-densemble-du-modèle)
3. [La physique, équation par équation](#3-la-physique-équation-par-équation)
4. [Les expériences (et pourquoi on les a faites)](#4-les-expériences-et-pourquoi-on-les-a-faites)
5. [Validation](#5-validation)
6. [Hypothèses et limites connues](#6-hypothèses-et-limites-connues)
7. [Utilisation](#7-utilisation)
8. [Structure du dépôt](#8-structure-du-dépôt)
9. [Sources, citation et licence](#9-sources-citation-et-licence)

---

## 1. Le problème : souder des composites par induction

Les composites **carbone/PEKK** (fibres de carbone dans une matrice thermoplastique PEKK)
se soudent en **fondant localement la matrice** à l'interface entre deux pièces, sous
pression. Pour chauffer *sans contact*, on place au-dessus du joint une **bobine à induction**
(un tube de cuivre en épingle, « hairpin ») parcourue par un courant alternatif haute
fréquence (**388 kHz**). Ce courant crée un champ magnétique oscillant qui **induit des
courants de Foucault** dans les fibres de carbone conductrices : ceux-ci dissipent de la
chaleur par **effet Joule**, exactement là où on veut fondre.

Un **concentrateur de flux magnétique** (MFC, *Magnetic Flux Concentrator* — ici un bloc
Fluxtrol Ferrotron 559H) canalise le champ vers une empreinte étroite. Un pli **twill**
(tissu de carbone sergé, 0,20 mm) placé à l'interface sert de **suscepteur** : très
conducteur, il concentre la dissipation au bon plan.
> *Le montage semi-statique : coupon CF/PEKK **120 × 40 mm**, concentrateur MFC
> **31,5 × 55 mm**, bobine hairpin en tube Cu **6 × 6 mm** (entraxe des brins 12,35 mm),
> interface de soudure à **z = 3,36 mm**. Les 5 thermocouples (points rouges) mesurent la
> température à l'interface en travers de la largeur.*

**Pourquoi un jumeau numérique ?** Régler ce procédé à l'aveugle est coûteux : la fenêtre
entre « pas assez chaud pour souder » et « trop chaud, on dégrade le PEKK » est étroite, et
la répartition de chaleur dépend finement de la géométrie. Le jumeau permet de **prédire la
carte thermique** pour un courant donné, d'**expliquer** les gradients observés, et de
préparer les réglages avant de lancer une manip.

---

## 2. Vue d'ensemble du modèle

Le calcul enchaîne quatre étages physiques, du champ électromagnétique jusqu'à la
température, plus une étape de calibration :

```
Courant bobine (388 kHz)
      │
      ▼
① Champ magnétique  Bz(x,y)         ── Biot-Savart + images du MFC
      │
      ▼
② Courants de Foucault  ψ, J(x,y)   ── plaque mince (Lin 1993), par couche
      │
      ▼
③ Source de chaleur  q(x,y,z)       ── effet Joule  q = |J|²/σ
      │
      ▼
④ Diffusion thermique  T(x,y,z,t)   ── équation de la chaleur transitoire + fusion
      │
      ▼
⑤ Calibration / validation          ── contre les thermocouples mesurés
```

Chaque étage est détaillé ci-dessous avec son équation.

---

# simuler un essai + figures (sorties dans donnees/resultats/)
python code/scripts/simuler_essai.py code/config/essais/chauffe_250A_3TC.yaml

# `data/` — données brutes (résultats **labo**)

Relevés thermocouples des essais physiques. Ces dossiers sont **référencés par les scripts et
les essais formels** (`config/essais/*.yaml`) — ne pas renommer/déplacer sans mettre à jour les
références. Index commenté : [`../docs/labo/README.md`](../docs/labo/README.md).

| Dossier | Campagne |
|---|---|
| `Serie A/` | Essais historiques (A-1 calibration, A-3 aveugle). |
| `Serie B/` | Basse consigne B-2 (loi thermostat « capteurs »). |
| `exp7_bord-centre_2026-07-28_avec-ceramique/` | Profil M en largeur, 5 courants, avec céramique (référence). |
| `exp9_dissipation-longitudinale_2026-07-28/` | Dissipation longitudinale, bord (y=0), 4 courants. |
| `exp9_dissipation-longitudinale_2026-07-30/` | Dissipation longitudinale, centre (y=20). |
| `chauffe_250A_3TC-epaisseur_2026-05-20.txt`, `chauffe_250A_5TC_2026-05-25.txt` | Relevés isolés anciens. |

Format des relevés : texte tab-séparé, décimale virgule, colonnes `Time (s)`, `TC1 (C)`… ; les
vidéos brutes caméra thermique (`*.mp4`) sont hors dépôt (gitignore).

File: data/Serie B/serieB_B-2_250A_25N_360C_2026-07-08.csv (part 1 of 2)
Time (s),TC1 (C),TC2 (C),TC3 (C),TC4 (C),TC5 (C)
0.00,22.801,22.907,22.876,22.979,22.687
1.01,22.857,22.971,22.927,23.037,22.610
2.00,22.915,22.946,22.938,23.029,22.675
3.00,22.894,22.964,22.947,23.028,22.628
4.00,22.861,22.923,22.954,23.046,22.622
5.00,22.852,22.971,22.968,23.018,22.615
6.00,22.843,22.901,22.940,22.996,22.613
7.00,22.852,22.917,22.927,23.062,22.622
8.00,22.809,22.899,22.922,22.957,22.637
9.00,22.777,22.916,22.907,22.979,22.672
10.00,22.847,22.917,22.999,23.021,22.709
11.00,22.797,22.935,22.929,23.031,22.742
12.00,22.867,22.913,22.953,23.025,22.722
13.00,22.869,22.963,22.972,23.031,22.768
14.00,22.871,22.897,22.961,22.997,22.755
15.00,22.796,22.900,22.927,23.023,22.673
16.00,22.802,22.853,22.937,22.992,22.616
17.00,22.818,22.873,22.950,23.030,22.531
18.00,22.850,22.915,22.966,23.003,22.538
19.00,22.779,22.920,22.911,22.974,22.579
20.00,22.827,22.954,22.959,23.055,22.651
21.00,22.834,22.870,22.929,23.003,22.606
22.00,22.828,22.885,22.915,22.981,22.705
23.00,22.829,22.911,22.902,22.988,22.726
24.00,22.866,22.952,22.968,22.988,22.757
25.00,22.834,22.980,22.959,23.036,22.817
26.00,22.832,22.953,22.938,23.015,22.811
27.00,22.820,22.911,23.007,22.978,22.757
28.00,22.805,22.983,22.943,23.012,22.807
29.00,22.854,22.964,22.961,23.058,22.810
30.00,22.826,22.974,22.934,23.072,22.791
31.00,22.817,22.937,22.939,22.997,22.811
32.00,22.831,22.990,22.981,23.013,22.827
33.00,22.803,22.940,22.933,23.000,22.806
34.00,22.797,22.933,22.989,23.046,22.897
35.00,22.828,22.897,22.925,23.019,23.006
36.00,22.796,22.929,22.905,23.017,23.015
37.00,29.780,30.062,22.969,23.303,22.976
38.00,50.721,42.262,23.282,23.396,22.912
39.00,70.420,54.742,23.552,23.659,22.745
40.00,88.562,67.794,23.971,23.920,22.865
41.00,104.923,80.778,24.389,24.239,22.773
42.01,119.992,92.824,25.003,24.146,22.847
43.00,134.415,103.742,25.424,24.419,22.876
44.00,147.919,114.008,26.016,24.706,22.914
45.00,159.233,123.788,26.476,24.675,23.097
46.00,169.273,133.595,26.851,25.069,23.072
47.00,178.199,143.134,27.355,25.247,23.175
48.00,186.267,151.704,27.868,25.118,23.148
49.00,194.350,159.067,28.320,25.166,23.260
50.00,202.461,166.000,28.816,25.534,23.232
51.00,218.859,172.605,29.127,25.454,23.164
52.00,223.810,178.844,29.538,25.356,23.093
53.00,224.970,184.687,30.077,25.539,23.231
54.00,228.361,190.097,30.339,25.460,23.148
55.00,238.655,195.042,30.711,25.561,23.116
56.00,250.242,199.892,31.122,25.702,23.316
57.00,256.601,204.319,31.476,25.723,23.411
58.00,264.930,210.195,31.930,25.780,23.479
59.00,285.436,219.949,32.248,25.887,23.222
60.00,289.759,223.359,32.651,25.980,23.243
61.00,292.517,226.534,32.923,26.066,23.349
62.00,296.591,229.742,33.237,26.110,23.331
63.00,300.296,230.701,33.652,26.216,23.167
64.00,303.391,234.200,33.993,26.264,22.997
65.00,306.774,237.250,34.355,26.418,23.044
66.00,312.295,244.545,34.593,26.408,22.712
67.00,316.372,250.223,35.036,26.640,22.741
68.00,321.094,253.413,35.311,26.633,22.875
69.02,322.199,255.029,35.566,26.669,23.068
70.00,325.656,257.792,35.904,26.906,23.194
71.00,330.384,260.181,36.190,26.924,23.202
72.00,330.828,261.977,36.530,26.812,23.234
73.00,335.941,262.973,36.858,26.940,23.318
74.00,339.240,263.716,37.235,27.170,23.500
75.00,338.958,263.807,37.533,27.175,23.668
76.00,343.188,266.414,37.741,27.073,23.872
77.00,346.913,267.106,38.049,27.239,24.048
78.00,354.199,268.722,38.344,27.289,24.074
79.00,351.309,269.912,38.699,27.422,23.975
80.00,352.172,273.327,39.049,27.435,23.769
81.01,356.842,276.156,39.350,27.486,23.253
82.00,362.381,276.986,39.640,27.649,23.059
83.00,348.142,266.046,39.939,27.545,23.010
84.00,334.988,255.115,40.076,27.513,23.093
85.00,332.446,250.373,40.092,27.337,23.111
86.00,325.776,245.526,40.060,27.228,23.234
87.01,318.813,240.576,39.987,27.110,23.427
88.00,311.437,235.701,40.007,27.026,23.441
89.01,302.681,230.994,39.904,26.937,23.121
90.00,296.435,226.366,39.890,26.828,23.043
91.00,291.130,222.010,39.825,26.793,22.874
92.01,286.348,217.816,39.704,26.666,22.948
93.00,281.704,213.863,39.760,26.631,23.359
94.00,277.375,210.103,39.646,26.536,23.721
95.00,273.564,206.402,39.602,26.449,25.047
96.00,270.159,202.899,39.620,26.503,25.707
97.00,265.694,199.531,39.567,26.406,25.877
98.00,261.556,196.271,39.539,26.307,25.420
99.00,258.260,193.221,39.524,26.313,25.245
100.00,254.805,190.280,39.598,26.241,25.194
101.00,251.990,187.493,39.669,26.261,25.182
102.00,249.068,184.786,39.676,26.241,25.196
103.00,246.072,182.196,39.736,26.138,25.000
104.00,244.173,179.731,39.694,26.121,24.699
105.00,243.124,177.324,39.773,26.064,24.378
106.00,240.889,175.050,39.797,26.001,23.924
107.00,238.255,172.910,39.856,26.020,23.736
108.01,235.660,170.822,39.907,25.971,23.542
109.00,233.110,168.812,39.936,25.912,23.412
110.00,230.742,166.909,40.042,25.895,23.444
111.00,228.429,165.045,40.188,25.914,23.326
112.00,226.129,163.223,40.206,25.883,23.272
113.00,223.954,161.518,40.328,25.889,23.293
114.00,221.861,159.846,40.429,25.868,23.361
115.00,219.730,158.207,40.475,25.835,23.488
116.00,217.723,156.660,40.565,25.803,23.607
117.01,215.718,155.170,40.650,25.813,23.741
118.00,213.760,153.672,40.766,25.735,23.718
119.01,211.895,152.261,40.848,25.775,23.705
120.00,209.984,150.803,40.863,25.744,23.628
121.00,208.149,149.496,41.063,25.758,23.576
122.00,206.435,148.197,41.095,25.777,23.521
123.01,204.586,146.944,41.191,25.741,23.480
124.00,202.845,145.659,41.237,25.696,23.478
125.00,201.168,144.477,41.440,25.765,23.527
126.01,199.487,143.303,41.500,25.755,23.542
127.00,197.838,142.157,41.661,25.712,23.543
128.00,196.205,141.027,41.732,25.686,23.463
129.00,194.642,139.941,41.924,25.751,23.393
130.01,193.049,138.884,41.974,25.683,23.344
131.01,191.518,137.887,42.097,25.710,23.317
132.01,189.987,136.867,42.139,25.698,23.291
133.01,188.512,135.841,42.307,25.705,23.301
134.01,187.074,134.868,42.398,25.725,23.363
135.00,185.585,133.972,42.487,25.722,23.370
136.00,184.236,133.014,42.628,25.713,23.330
137.01,182.911,132.157,42.760,25.705,23.414
138.00,181.527,131.267,42.836,25.706,23.385
139.01,180.166,130.426,42.968,25.746,23.399
140.01,178.825,129.524,43.000,25.716,23.386
141.00,177.587,128.771,43.219,25.787,23.424
142.01,176.343,127.914,43.297,25.736,23.432
143.01,175.060,127.166,43.412,25.792,23.356
144.01,173.783,126.366,43.487,25.739,23.430
145.00,172.623,125.577,43.541,25.799,23.708
146.00,171.377,124.822,43.657,25.779,23.788
147.00,170.243,124.134,43.761,25.848,23.927
148.00,169.075,123.424,43.904,25.758,23.783
149.01,167.951,122.757,44.038,25.831,23.700
150.00,166.811,122.030,44.122,25.912,23.624
151.00,165.637,121.289,44.168,25.861,23.435
152.01,164.590,120.630,44.279,25.894,23.368
153.01,163.507,119.933,44.379,25.931,23.310
154.00,162.449,119.357,44.444,25.942,23.312
155.00,161.379,118.739,44.596,25.959,23.297
156.01,160.306,118.105,44.665,25.938,23.293
157.00,159.279,117.489,44.793,25.958,23.271
158.01,158.280,116.857,44.871,25.999,23.289
159.01,157.282,116.327,44.957,25.998,23.347
160.01,156.258,115.681,44.995,26.036,23.322
161.01,155.261,115.181,45.165,26.088,23.322
162.00,154.252,114.533,45.212,26.035,23.338
163.01,153.274,113.982,45.268,26.082,23.354
164.00,152.287,113.441,45.378,26.057,23.359
165.01,151.281,112.829,45.413,26.078,23.271
166.01,150.326,112.321,45.514,26.143,23.305
167.01,149.411,111.843,45.623,26.152,23.250
168.01,148.441,111.269,45.687,26.193,23.246
169.00,147.551,110.813,45.806,26.232,23.280
170.01,146.642,110.282,45.855,26.227,23.202
171.00,145.680,109.742,45.935,26.252,23.147
172.00,144.788,109.239,45.983,26.263,23.104
173.01,143.988,108.790,46.087,26.335,23.124
174.01,143.106,108.272,46.163,26.339,23.092
175.01,142.220,107.824,46.201,26.357,23.113
176.01,141.428,107.404,46.270,26.369,23.109
177.00,140.554,106.886,46.351,26.445,23.052
178.00,139.711,106.430,46.459,26.443,23.023
179.01,138.854,106.008,46.486,26.430,22.884
180.01,138.088,105.575,46.608,26.501,22.853
181.01,137.285,105.130,46.601,26.497,22.867
182.01,136.436,104.732,46.718,26.583,22.893
183.00,135.614,104.269,46.720,26.536,22.856
184.01,134.856,103.848,46.826,26.636,22.876
185.00,134.139,103.411,46.824,26.621,22.866
186.01,133.359,103.013,46.974,26.717,22.988
187.01,132.543,102.557,46.885,26.640,22.934
188.01,131.854,102.155,46.988,26.690,22.997
189.01,131.097,101.669,47.092,26.716,22.961
190.01,130.359,101.342,47.151,26.735,23.035
191.01,129.672,100.926,47.138,26.801,23.009
192.01,128.924,100.489,47.215,26.792,22.977
193.01,128.195,100.135,47.325,26.837,23.015
194.01,127.527,99.748,47.288,26.836,23.005
195.01,126.873,99.398,47.390,26.897,23.017
196.01,126.197,99.028,47.444,26.897,23.005
197.01,125.464,98.609,47.535,26.943,23.061
198.01,124.836,98.246,47.761,27.034,23.243
199.01,124.185,97.917,47.859,27.114,23.286
200.00,123.534,97.531,47.855,27.152,23.342
201.01,122.877,97.242,47.942,27.204,23.365
202.01,122.221,96.901,47.967,27.222,23.404
203.01,121.568,96.528,48.003,27.193,23.247
204.01,120.963,96.256,48.146,27.245,23.442
205.01,120.411,95.955,48.329,27.308,23.305
206.01,119.811,95.648,48.391,27.350,23.242
207.01,119.273,95.456,48.471,27.455,23.337
208.00,118.636,95.133,48.476,27.395,23.287
209.01,118.083,94.905,48.497,27.439,23.224
210.01,117.554,94.730,48.582,27.502,23.096
211.01,116.957,94.408,48.549,27.542,22.902
212.01,116.524,94.208,48.624,27.558,22.772
213.01,115.989,93.987,48.643,27.512,22.581
214.00,115.476,93.774,48.699,27.632,22.629
215.01,115.102,93.557,48.779,27.665,22.616
216.01,114.694,93.363,48.798,27.641,22.536
217.01,114.283,93.141,48.850,27.712,22.531
218.01,113.894,92.980,48.972,27.755,22.616
219.01,113.385,92.679,48.917,27.747,22.528
220.01,113.027,92.507,49.005,27.798,22.835
221.01,112.638,92.282,48.953,27.904,22.998
222.01,112.241,92.087,48.875,27.880,22.920
223.01,111.878,91.891,48.971,27.926,22.978
224.01,111.570,91.715,48.995,27.948,23.077
225.01,111.228,91.500,49.068,27.961,23.003
226.01,110.750,91.227,48.956,27.964,22.985
227.01,110.462,91.038,49.131,28.067,23.080
228.01,110.103,90.794,49.038,27.991,22.978
229.01,109.756,90.593,48.990,28.046,22.986
230.01,109.432,90.389,49.009,28.094,22.978
231.01,109.133,90.102,49.034,28.096,22.914
232.01,108.818,89.865,49.002,28.119,22.769
233.01,108.476,89.585,49.024,28.176,22.776
234.01,108.149,89.282,49.015,28.156,22.751
235.00,108.219,112.449,50.425,28.320,22.741
236.01,107.979,124.960,56.927,28.685,22.643
237.01,107.827,131.540,66.247,29.308,22.555
238.01,107.676,140.554,76.626,29.991,22.660
239.01,107.797,150.159,87.348,30.605,22.778
240.01,107.607,159.179,97.899,31.433,22.753
241.01,107.588,167.619,108.104,31.996,22.830
242.01,107.609,174.822,118.151,32.845,22.902
243.01,107.309,180.571,127.633,33.238,22.842
244.01,107.389,188.651,137.486,33.778,22.908
245.01,107.314,196.421,147.402,34.337,22.911
246.01,107.151,202.136,155.966,34.949,22.951
247.01,106.847,210.952,163.739,35.321,22.973
248.01,106.909,215.757,171.217,35.808,22.902
249.01,106.722,220.794,178.454,36.360,22.945
250.00,106.918,226.727,185.321,36.851,22.914
251.01,106.619,231.879,191.773,37.308,22.724
252.01,106.476,237.745,198.263,37.829,22.754
253.01,106.251,241.186,204.986,38.171,22.740
254.01,106.128,246.426,210.649,38.747,22.966
255.01,105.931,252.537,215.551,39.143,22.830
256.01,106.051,256.265,219.969,39.624,22.776
257.01,105.952,260.487,224.273,40.162,22.920
258.01,105.874,263.947,228.474,40.660,22.881
259.01,105.718,265.978,232.316,41.049,22.859
260.01,105.930,269.882,236.088,41.675,22.874
261.01,105.900,273.096,239.319,42.022,22.850
262.01,105.599,276.320,242.411,42.425,22.953
263.01,105.293,271.821,259.969,42.874,23.282
264.01,105.574,274.911,275.942,43.434,23.411
265.01,105.573,275.141,277.320,43.890,23.215
266.01,105.665,276.206,277.189,44.315,23.147
267.01,105.571,276.464,271.442,44.772,22.942
268.01,105.638,283.279,272.849,45.383,22.883
269.01,105.532,286.767,278.063,45.741,22.921
270.01,105.569,285.787,276.107,46.231,22.933
271.01,105.651,287.291,285.068,46.812,23.033
272.01,105.718,288.668,284.233,47.233,22.979
273.01,105.793,285.502,285.967,47.781,23.037
274.01,105.925,293.623,287.243,48.369,23.120
275.01,105.935,291.711,283.802,48.915,23.283
276.01,105.992,296.248,290.545,49.373,23.241
277.01,106.223,297.231,292.532,49.760,23.458
278.01,106.240,298.908,292.812,50.407,23.696
279.01,106.477,301.587,298.998,50.954,23.852
280.01,106.579,297.977,305.793,51.316,24.017
281.01,106.687,303.377,307.833,51.846,24.151
282.01,106.788,299.991,307.494,52.423,24.013
283.01,106.994,298.170,303.025,52.930,23.783
284.01,107.250,305.114,308.914,53.382,23.838
285.01,107.398,303.007,307.442,53.968,23.858
286.01,107.485,307.353,314.581,54.564,23.819
287.01,107.714,307.662,310.743,55.134,23.993
288.01,107.970,312.182,320.041,55.673,24.066
289.01,108.205,310.092,314.160,56.176,24.052
290.01,108.319,312.390,320.261,56.609,23.861
291.01,108.594,314.239,322.013,57.289,23.815
292.01,108.782,316.047,320.297,57.711,23.934
293.01,108.971,315.220,318.172,58.261,24.210
294.01,109.285,313.206,320.933,58.779,24.468
295.01,109.428,316.894,329.287,59.282,24.672
296.01,109.721,318.037,325.046,59.877,24.749
297.01,110.001,319.841,326.544,60.395,24.686
298.01,110.360,321.551,325.076,61.015,24.507
299.01,110.448,321.150,334.178,61.300,24.322
300.01,110.933,323.823,327.667,62.067,24.313
301.01,111.134,325.037,326.339,62.431,24.217
302.01,111.375,324.337,332.831,62.869,24.838
303.01,111.666,324.409,332.170,63.356,25.045
304.01,111.973,328.647,338.448,63.946,25.258
305.01,112.322,326.963,338.152,64.468,25.202
306.01,112.756,328.644,334.387,65.039,25.184
307.01,112.855,327.530,339.267,65.653,25.141
308.01,113.295,328.242,343.680,66.241,25.103
309.01,113.850,329.596,344.435,66.758,25.047
310.01,114.126,329.261,339.969,67.391,24.964
311.01,114.205,333.946,341.408,67.781,25.020
312.01,114.631,335.311,340.645,68.413,25.044
313.01,115.005,331.920,349.552,68.958,25.100
314.01,115.514,333.563,346.656,69.522,25.178
315.01,115.758,332.858,340.747,69.995,25.208
316.01,115.966,337.609,345.147,70.688,25.257
317.01,116.659,342.891,350.311,71.159,25.404
318.01,116.683,335.508,341.407,71.693,25.462
319.01,117.154,339.098,350.550,72.261,25.397
320.01,117.494,339.850,351.001,72.560,24.552
321.01,117.850,338.942,354.362,73.094,24.390
322.01,118.085,339.069,348.388,73.720,24.280
323.01,118.699,337.601,350.715,74.125,24.223
324.01,119.017,345.579,349.157,74.721,24.272
325.01,119.240,343.755,348.397,75.325,24.264
326.01,119.702,343.817,356.174,75.855,24.162
327.01,120.172,346.218,351.063,76.489,24.232
328.01,120.706,345.521,352.306,77.064,24.206
329.01,121.016,346.224,353.818,77.574,24.106
330.01,121.469,348.038,356.752,78.122,24.121
331.01,121.879,345.106,354.119,78.659,24.200
332.01,122.243,349.675,358.425,79.258,24.166
333.01,122.781,346.862,351.826,79.798,24.235
334.01,123.164,342.341,357.977,80.336,24.175
335.01,123.753,346.627,355.433,80.922,24.275
336.01,123.764,353.401,365.615,81.446,24.247
337.01,124.266,342.096,351.384,81.966,24.242
338.01,124.565,326.812,339.762,82.396,24.410
339.01,124.893,324.077,336.657,82.680,24.476
340.01,125.176,320.813,333.476,82.796,24.526
341.01,125.437,317.196,329.987,82.861,24.490
342.01,125.699,313.499,326.172,82.982,24.557
343.01,125.855,309.705,322.229,83.063,24.595
344.01,126.005,305.898,318.235,83.049,24.515
345.01,126.275,302.252,314.443,83.096,24.467
346.01,126.599,298.658,310.704,83.105,24.512
347.01,126.796,295.112,306.911,83.090,24.505
348.01,127.012,291.633,303.169,83.079,24.569
349.01,127.344,288.338,299.526,83.174,24.597
350.01,127.549,285.108,296.001,83.168,24.590
351.01,127.706,281.912,292.495,83.107,24.544
352.01,127.940,278.815,289.152,83.147,24.624
353.01,128.165,275.966,285.881,83.178,24.741
354.01,128.393,273.102,282.631,83.150,24.765
355.01,128.642,270.428,279.498,83.142,24.749
356.01,128.909,267.718,276.440,83.107,24.822
357.01,129.149,265.084,273.465,83.078,24.937
358.01,129.334,262.589,270.543,83.082,25.063
359.01,129.555,260.107,267.715,82.980,25.194
360.01,129.719,257.781,265.008,83.005,25.295
361.01,129.970,255.488,262.328,82.899,25.186
362.01,130.046,253.220,259.732,82.928,25.278
363.01,130.182,251.065,257.136,82.856,25.487
364.01,130.424,248.916,254.628,82.814,25.902
365.01,130.648,246.992,252.275,82.871,26.082
366.01,130.820,244.984,249.886,82.808,26.359
367.01,131.016,243.115,247.635,82.777,26.592
368.01,131.110,241.188,245.355,82.677,26.490
369.01,131.385,239.414,243.226,82.724,26.470
370.01,131.565,237.673,241.061,82.676,26.419
371.01,131.743,236.028,239.072,82.711,26.597
372.01,131.878,234.277,237.057,82.726,26.536
373.01,132.034,232.729,235.196,82.746,26.487
374.01,132.178,231.073,233.279,82.694,26.671
375.01,132.319,229.515,231.442,82.648,26.655
376.01,132.488,228.073,229.711,82.697,26.632
377.01,132.565,226.561,227.937,82.706,26.482
378.01,132.723,225.167,226.246,82.686,26.435
379.01,132.788,223.734,224.617,82.732,26.450
380.01,133.018,222.385,223.039,82.700,26.515
381.01,133.094,221.005,221.458,82.713,26.524
382.01,133.166,219.730,219.927,82.726,26.579
383.01,133.261,218.339,218.376,82.733,26.584
384.01,133.411,217.082,216.865,82.721,26.552
385.01,133.529,215.884,215.454,82.734,26.563
386.01,133.535,214.610,214.037,82.767,26.536
387.01,133.657,213.508,212.653,82.768,26.593
388.01,133.816,212.320,211.305,82.813,26.666
389.01,133.922,211.175,209.946,82.828,26.765
390.01,134.051,210.081,208.620,82.841,26.776
391.01,134.108,208.923,207.300,82.834,26.782
392.01,134.194,207.826,206.132,82.885,26.850
393.01,134.276,206.743,204.805,82.926,26.812
394.01,134.317,205.652,203.503,82.886,26.709
395.01,134.401,204.655,202.378,82.892,26.660
396.01,134.399,203.664,201.214,82.953,26.746
397.01,134.449,202.604,200.022,82.917,26.833
398.01,134.532,201.615,198.884,82.962,26.848
399.01,134.639,200.647,197.775,82.935,26.898
400.01,134.722,199.732,196.664,82.936,26.838
401.01,134.820,198.785,195.563,83.010,26.899
402.01,134.808,197.828,194.526,83.025,26.874
403.01,134.842,196.925,193.452,83.041,26.792
404.01,134.899,195.983,192.362,83.018,26.671
405.01,134.948,195.148,191.439,83.054,26.639
406.01,135.014,194.217,190.431,83.140,26.654
407.01,135.054,193.306,189.446,83.082,26.719
408.01,135.085,192.469,188.481,83.138,26.834
409.01,135.162,191.637,187.466,83.131,26.918
410.01,135.151,190.789,186.520,83.153,27.092
411.01,135.234,189.978,185.610,83.172,27.169
412.01,135.317,189.135,184.669,83.226,27.233
413.01,135.298,188.293,183.719,83.206,27.257
414.01,135.295,187.540,182.845,83.292,27.353
415.01,135.354,186.750,182.029,83.280,27.398
416.01,135.409,185.960,181.129,83.278,27.384
417.01,135.419,185.201,180.243,83.276,27.367
418.01,135.423,184.528,179.455,83.254,27.355
419.01,135.440,183.774,178.655,83.315,27.377
420.01,135.455,183.001,177.862,83.326,27.486
421.01,135.443,182.271,176.958,83.292,27.464
422.01,135.422,181.521,176.182,83.291,27.473
423.01,135.416,180.778,175.370,83.256,27.436
424.01,135.477,180.144,174.628,83.320,27.509
425.01,135.466,179.336,173.828,83.305,27.483
426.01,135.508,178.698,173.048,83.311,27.588
427.01,135.520,177.999,172.339,83.345,27.620
428.01,135.546,177.328,171.620,83.404,27.704
429.01,135.514,176.558,170.841,83.333,27.668
430.01,135.522,175.894,170.081,83.337,27.698
431.01,135.429,175.285,169.338,83.329,27.669
432.01,135.456,174.647,168.716,83.388,27.694
433.01,135.512,174.062,168.053,83.486,27.794
434.01,135.465,173.358,167.274,83.429,27.769
435.01,135.529,172.757,166.614,83.500,27.640
436.01,135.401,172.078,165.887,83.356,27.490
437.01,135.346,171.461,165.167,83.417,27.469
438.01,135.300,170.902,164.575,83.462,27.435
439.01,135.302,170.268,163.934,83.456,27.344
440.01,135.309,169.649,163.230,83.516,27.382
441.01,135.259,169.077,162.543,83.469,27.489
442.01,135.216,168.408,161.838,83.473,27.509
443.01,135.190,167.902,161.272,83.525,27.595
444.01,135.204,167.270,160.651,83.484,27.549
445.01,135.155,166.689,160.024,83.523,27.642
446.01,135.071,166.083,159.351,83.503,27.639
447.01,135.047,165.566,158.785,83.535,27.739
448.01,134.999,164.983,158.168,83.519,27.840
449.01,134.905,164.441,157.547,83.502,27.869
450.01,134.824,163.871,156.941,83.481,27.903
451.01,134.817,163.365,156.386,83.498,27.984
452.01,134.706,162.764,155.758,83.473,27.944
453.01,134.688,162.317,155.228,83.543,28.071
454.01,134.675,161.687,154.637,83.502,27.966
455.01,134.619,161.218,154.088,83.537,28.010
456.01,134.596,160.658,153.475,83.503,27.987
457.01,134.572,160.135,152.939,83.538,27.931
458.01,134.492,159.602,152.384,83.530,27.976
459.01,134.390,159.058,151.804,83.481,27.951
460.01,134.361,158.594,151.287,83.483,27.930
461.01,134.316,158.070,150.723,83.524,27.999
462.01,134.238,157.571,150.171,83.485,27.990
463.01,134.063,157.019,149.656,83.482,28.036
464.01,134.052,156.570,149.199,83.519,28.150
465.01,134.015,156.062,148.591,83.490,28.266
466.01,133.883,155.540,147.991,83.419,28.286
467.01,133.785,155.123,147.546,83.495,28.331
468.01,133.780,154.653,147.063,83.491,28.388
469.01,133.644,154.148,146.523,83.476,28.369
470.01,133.518,153.676,145.987,83.465,28.345
471.01,133.442,153.158,145.516,83.408,28.391
472.01,133.337,152.713,144.987,83.448,28.380
473.01,133.192,152.294,144.570,83.400,28.468
474.01,133.100,151.769,144.031,83.381,28.459
475.01,133.050,151.335,143.510,83.350,28.454
476.01,132.913,150.925,143.058,83.354,28.462
477.01,132.877,150.510,142.637,83.382,28.520
478.01,132.771,150.058,142.155,83.349,28.561
479.01,132.693,149.596,141.651,83.287,28.577
480.01,132.508,149.116,141.132,83.223,28.573
481.01,132.429,148.738,140.731,83.254,28.624
482.01,132.319,148.230,140.246,83.209,28.580
483.01,132.206,147.813,139.768,83.208,28.611
484.01,132.126,147.432,139.415,83.202,28.531
485.01,132.014,146.891,138.885,83.134,28.422
486.01,131.901,146.512,138.374,83.072,28.475
487.01,131.818,146.169,138.080,83.141,28.569
488.01,131.641,145.740,137.568,83.070,28.510
489.01,131.532,145.298,137.161,83.050,28.458
490.01,131.411,144.849,136.709,83.042,28.534
491.01,131.299,144.444,136.209,82.958,28.621
492.01,131.299,144.097,135.915,83.039,28.677
493.01,131.156,143.609,135.442,83.044,28.642
494.01,131.076,143.162,134.933,83.010,28.627
495.01,131.022,142.801,134.575,83.006,28.735
496.01,130.863,142.394,134.145,82.935,28.693
497.01,130.761,141.992,133.806,83.010,28.729
498.01,130.580,141.565,133.363,82.935,28.762
499.01,130.469,141.156,132.923,82.939,28.807
500.01,130.363,140.809,132.525,82.883,28.853
501.01,130.204,140.467,132.219,82.928,28.945
502.01,130.051,140.000,131.775,82.869,28.887
503.01,129.907,139.609,131.355,82.802,28.880
504.01,129.822,139.238,130.993,82.833,28.931
505.01,129.659,138.932,130.606,82.784,28.989
506.01,129.525,138.513,130.190,82.760,28.966
507.01,129.398,138.121,129.848,82.747,29.002
508.01,129.296,137.776,129.466,82.671,28.947
509.01,129.108,137.373,129.057,82.643,28.980
510.01,129.107,137.099,128.724,82.720,29.075
511.01,128.913,136.697,128.396,82.703,29.119
512.01,128.841,136.355,128.045,82.700,29.063
513.01,128.638,135.961,127.685,82.577,29.050
514.01,128.525,135.610,127.254,82.557,29.025
515.01,128.272,135.200,126.839,82.497,29.037
516.01,128.127,134.925,126.546,82.487,29.152
517.01,128.067,134.558,126.247,82.518,29.203
518.01,127.879,134.188,125.770,82.355,29.204
519.01,127.711,133.786,125.479,82.393,29.228
520.01,127.629,133.487,125.156,82.382,29.281
521.01,127.442,133.097,124.716,82.362,29.253
522.01,127.301,132.720,124.411,82.267,29.264
523.01,127.176,132.454,124.102,82.278,29.278
524.01,127.042,132.109,123.835,82.260,29.286
525.01,126.874,131.716,123.420,82.254,29.279
526.01,126.782,131.384,123.121,82.160,29.206
527.01,126.657,131.082,122.789,82.128,29.199
528.01,126.437,130.753,122.435,82.096,29.108
529.01,126.325,130.432,122.154,82.145,28.939
530.01,126.009,130.060,121.711,81.963,28.701
531.01,125.877,129.760,121.410,82.033,28.655
532.01,125.756,129.510,121.166,82.025,28.715
533.01,125.544,129.153,120.793,81.982,28.692
534.01,125.418,128.848,120.553,81.954,28.695
535.01,125.241,128.496,120.197,81.910,28.631
536.01,125.120,128.243,119.921,81.919,28.692
537.01,124.979,127.916,119.612,81.902,28.652
538.01,124.857,127.611,119.284,81.823,28.708
539.01,124.648,127.312,118.998,81.790,28.722
540.01,124.412,126.963,118.645,81.715,28.736
541.01,124.308,126.646,118.327,81.707,28.782
542.01,124.123,126.405,118.034,81.705,29.352
543.01,123.947,126.138,117.744,81.661,29.550
544.01,123.858,125.848,117.465,81.635,29.723
545.01,123.695,125.577,117.180,81.607,29.835
546.01,123.555,125.252,116.836,81.571,30.017
547.01,123.461,125.011,116.611,81.580,30.256
548.01,123.204,124.673,116.303,81.569,30.214
549.01,123.031,124.351,115.990,81.488,30.181
550.01,122.777,124.061,115.650,81.461,31.032
551.01,122.646,123.758,115.365,81.475,31.254
552.01,122.486,123.544,115.075,81.344,31.278
553.01,122.217,123.170,114.721,81.267,31.384
554.01,122.055,122.972,114.492,81.272,31.591
555.01,121.871,122.712,114.179,81.187,32.139
556.01,121.701,122.512,113.953,81.240,32.194
557.01,121.406,122.274,113.613,81.162,32.900
558.01,121.078,122.061,113.380,81.144,33.466
559.01,120.811,121.851,113.163,81.101,32.073
560.01,120.558,121.686,112.898,81.123,31.328
561.01,120.428,121.373,112.664,81.045,31.015
562.01,120.332,121.279,112.483,81.058,30.957
563.01,120.092,121.131,112.191,80.977,30.928
564.01,119.939,120.943,111.986,80.922,30.928
565.01,119.827,120.757,111.788,80.917,31.026
566.01,119.635,120.578,111.555,80.845,31.234
567.01,119.515,120.388,111.354,80.861,31.378
568.01,119.317,120.280,111.165,80.785,31.739
569.01,119.124,120.100,110.976,80.789,31.523
570.01,118.970,119.975,110.838,80.722,31.456
571.01,118.804,119.811,110.580,80.604,31.422
572.01,118.592,119.658,110.396,80.589,31.322
573.01,118.410,119.501,110.248,80.596,31.227
574.01,118.283,119.378,110.085,80.541,31.242
575.01,118.117,119.156,109.865,80.424,34.854
576.01,118.030,119.032,109.723,80.413,32.743
577.01,117.963,118.942,109.567,80.401,32.721
578.01,117.733,118.796,109.408,80.331,33.030
579.01,117.640,118.687,109.283,80.329,32.972
580.01,117.458,118.495,109.097,80.278,32.718
581.01,117.260,118.392,108.917,80.213,32.591
582.01,117.038,118.258,108.799,80.199,32.634
583.01,116.848,118.105,108.611,80.148,32.337
584.01,116.675,118.044,108.472,80.119,32.420
585.01,116.475,117.889,108.303,80.079,32.021
586.01,116.291,117.810,108.196,80.010,32.729
587.01,116.060,117.649,107.976,80.014,33.227
588.01,115.851,117.598,107.933,79.981,32.546
589.01,115.669,117.466,107.778,79.938,32.479
590.01,115.489,117.381,107.569,79.858,32.409
591.01,115.329,117.199,107.392,79.740,32.292
592.01,115.195,117.190,107.223,79.656,32.217
593.01,115.046,117.028,107.057,79.611,32.211
594.01,114.992,117.066,122.837,82.270,32.414
595.01,115.029,117.499,132.481,88.600,32.676
596.01,114.781,117.734,142.241,96.372,33.030
597.01,114.845,118.120,152.983,105.243,33.291
598.01,114.580,118.300,162.916,114.364,33.345
599.01,114.300,118.659,171.198,123.322,33.285
600.01,114.349,118.955,181.475,132.105,33.488
601.01,114.290,119.150,189.867,140.494,33.593
602.01,114.092,119.507,199.645,148.724,33.647
603.01,113.970,119.937,204.847,156.549,33.550
604.01,114.030,119.902,212.928,164.781,33.591
605.01,113.610,119.966,224.876,172.652,33.596
606.01,113.629,120.162,234.562,180.310,33.584
607.01,113.342,120.225,243.884,187.616,33.685
608.01,113.265,120.561,251.256,195.050,33.841
609.01,113.323,120.583,256.189,201.662,33.888
610.01,112.957,120.655,259.199,207.951,33.903
611.01,113.127,120.784,263.757,214.217,34.054
612.01,113.197,121.084,268.913,219.816,33.978
613.01,112.710,121.196,273.658,224.255,34.010
614.01,112.665,121.055,275.456,228.284,33.885
615.01,112.781,121.526,289.041,242.961,33.913
616.01,112.327,121.453,301.734,260.692,33.864
617.01,112.291,121.493,306.079,267.328,33.783
618.01,112.076,122.533,307.701,261.693,34.004
619.01,111.822,122.585,315.760,265.959,34.049
620.01,111.787,122.151,315.954,273.422,34.124
621.01,111.880,122.494,315.917,269.622,34.367
622.01,111.566,123.599,322.715,273.414,34.493
623.01,111.520,123.820,324.263,277.962,34.584
624.01,111.207,123.419,323.805,281.136,34.729
625.01,111.160,124.487,325.709,277.122,34.999
626.01,110.943,126.140,334.933,287.421,35.011
627.01,110.817,128.951,335.910,285.652,35.089
628.01,110.618,128.763,335.705,285.835,35.139
629.01,110.663,126.812,338.020,293.049,35.317
630.01,110.411,126.680,338.473,295.947,35.408
631.01,110.496,127.793,339.072,300.262,35.562
632.01,109.999,130.333,342.433,298.686,35.664
633.01,110.099,130.840,347.060,303.200,35.763
634.01,109.943,130.666,349.867,304.445,35.635
635.01,109.632,130.786,347.439,306.337,35.866
636.01,109.612,128.178,345.873,305.009,35.986
637.01,109.499,129.429,348.530,308.810,36.326
638.01,109.425,132.253,353.073,316.220,36.636
639.01,109.164,133.726,356.329,315.972,36.808
640.01,108.960,131.151,355.477,318.736,36.965
641.01,108.822,129.325,353.093,317.908,37.303
642.01,108.780,131.559,356.482,319.033,37.593
643.01,108.810,133.945,361.822,321.011,37.812
644.01,108.617,134.135,365.969,322.035,38.171
645.01,108.630,130.470,351.657,316.456,38.490
646.01,108.429,124.949,334.834,304.907,38.521
647.01,108.290,124.697,331.452,301.457,37.989
648.01,108.190,124.531,327.453,297.868,37.554
649.01,108.070,124.292,322.994,293.953,38.663
650.01,107.878,124.057,318.232,289.902,39.823
651.01,107.697,123.829,313.287,285.684,39.705
652.01,107.520,123.682,308.443,281.493,39.675
653.01,107.362,123.520,303.655,277.226,40.222
654.01,107.276,123.328,298.841,273.052,41.377
655.01,107.142,123.163,294.292,268.995,42.788
656.01,106.976,122.977,289.900,264.899,41.635
657.01,106.907,122.866,285.619,261.047,40.832
658.01,106.727,122.722,281.467,257.204,40.993
659.01,106.632,122.520,277.377,253.390,41.074
660.01,106.490,122.381,273.503,249.753,41.125
661.01,106.419,122.352,269.803,246.293,41.298
662.01,106.240,122.226,266.164,242.833,41.711
663.01,106.139,122.126,262.690,239.469,42.060
664.01,105.998,122.039,259.220,236.251,42.002
665.01,105.811,121.862,255.992,233.067,41.936
666.01,105.693,121.794,252.855,230.056,41.861
667.01,105.597,121.761,249.832,227.139,41.840
668.01,105.500,121.703,246.873,224.398,41.780
669.01,105.430,121.672,244.061,221.699,41.865
670.01,105.299,121.501,241.329,219.035,41.814
671.01,105.121,121.390,238.651,216.491,41.847
672.01,105.037,121.427,236.146,214.130,41.846
673.01,104.876,121.314,233.694,211.738,41.864
674.01,104.689,121.246,231.313,209.504,41.909
675.01,104.626,121.270,229.096,207.378,42.097
676.01,104.569,121.168,226.880,205.227,42.096
677.01,104.460,121.109,224.730,203.178,42.030
678.01,104.315,121.127,222.753,201.213,42.173
679.01,104.182,121.019,220.665,199.299,42.269
680.01,104.165,121.038,218.760,197.469,42.468
681.01,104.043,120.962,216.852,195.703,42.618
682.01,103.977,120.932,215.091,193.937,42.652
683.01,103.782,120.851,213.235,192.290,42.684
684.01,103.727,120.872,211.559,190.686,42.738
685.01,103.598,120.863,209.919,189.155,42.761
686.01,103.418,120.729,208.222,187.558,42.739
687.01,103.336,120.714,206.661,186.064,42.798
688.01,103.214,120.693,205.070,184.563,42.927
689.01,103.070,120.613,203.600,183.199,42.778
690.01,103.014,120.590,202.103,181.853,42.608
691.01,102.878,120.613,200.666,180.553,42.528
692.01,102.726,120.543,199.208,179.171,42.451
693.01,102.688,120.513,197.851,178.029,42.474
694.01,102.549,120.462,196.523,176.777,42.441
695.01,102.483,120.450,195.207,175.552,42.382
696.01,102.348,120.413,193.911,174.396,42.396
697.01,102.278,120.374,192.644,173.282,42.410
698.01,102.172,120.332,191.458,172.177,42.360
699.01,102.017,120.364,190.198,171.052,42.462
700.01,101.907,120.321,189.019,170.054,42.626
701.01,101.825,120.277,187.871,169.002,42.700
702.01,101.706,120.259,186.753,167.978,42.781
703.01,101.633,120.205,185.634,166.977,42.795
704.01,101.571,120.168,184.657,166.031,42.848
705.01,101.491,120.104,183.492,165.066,42.791
706.01,101.372,120.051,182.490,164.131,42.707
707.01,101.314,119.992,181.434,163.246,42.576
708.01,101.219,120.015,180.460,162.285,42.575
709.01,101.147,119.920,179.448,161.458,42.508
710.02,100.988,119.892,178.492,160.558,42.517
711.01,100.918,119.857,177.571,159.748,42.652
712.01,100.797,119.779,176.638,158.887,42.664
713.01,100.741,119.799,175.743,158.092,42.717
714.01,100.638,119.679,174.738,157.264,42.655
715.01,100.574,119.671,173.927,156.515,42.627
716.01,100.477,119.593,173.005,155.697,42.585
717.02,100.440,119.595,172.199,155.061,42.669
718.01,100.249,119.547,171.410,154.259,42.706
719.01,100.178,119.465,170.496,153.501,42.787
720.01,100.123,119.451,169.711,152.828,42.763
721.01,100.007,119.400,168.892,152.153,42.817
722.01,99.969,119.354,168.137,151.478,42.801
723.01,99.922,119.355,167.404,150.855,42.821
724.01,99.823,119.227,166.598,150.117,42.732
725.02,99.732,119.173,165.838,149.438,42.776
726.01,99.612,119.105,165.060,148.775,42.761
727.02,99.567,119.049,164.309,148.172,42.887
728.01,99.452,118.946,163.612,147.470,42.863
729.01,99.324,118.912,162.900,146.905,42.861
730.01,99.332,118.869,162.190,146.264,42.894
731.02,99.246,118.826,161.512,145.726,42.940
732.01,99.162,118.790,160.813,145.096,42.915
733.02,99.106,118.716,160.151,144.544,42.943
734.01,98.986,118.590,159.452,143.945,42.942
735.02,98.934,118.537,158.789,143.336,42.913
736.02,98.829,118.471,158.167,142.832,42.872
737.02,98.785,118.410,157.474,142.288,42.713
738.01,98.649,118.293,156.954,141.740,42.732
739.01,98.630,118.338,156.311,141.199,42.688
740.01,98.552,118.215,155.663,140.635,42.567
741.01,98.383,118.145,155.064,140.135,42.525
742.01,98.355,118.119,154.437,139.635,42.472
743.01,98.257,118.031,153.848,139.086,42.558
744.01,98.177,117.926,153.280,138.619,42.599
745.02,98.085,117.921,152.686,138.080,42.631
746.02,98.023,117.781,152.072,137.596,42.691
747.02,98.024,117.734,151.527,137.129,42.666
748.02,98.011,117.632,150.916,136.658,42.712
749.02,97.902,117.543,150.288,136.114,42.706
750.02,97.813,117.480,149.732,135.688,42.877
751.01,97.804,117.449,149.233,135.268,42.917
752.02,97.709,117.409,148.701,134.835,42.966
753.02,97.671,117.240,148.121,134.375,42.952
754.01,97.561,117.160,147.618,133.962,42.940
755.01,97.511,117.112,147.140,133.544,42.910
756.02,97.492,116.992,146.571,133.094,42.919
757.01,97.392,116.989,146.109,132.669,42.911
758.02,97.307,116.831,145.580,132.211,42.896
759.02,97.232,116.766,145.072,131.794,42.942
760.02,97.176,116.619,144.535,131.401,42.867
761.01,97.210,116.565,144.110,130.984,42.814
762.01,97.094,116.449,143.602,130.556,42.753
763.02,97.023,116.368,143.117,130.187,42.742
764.02,96.949,116.295,142.697,129.760,42.730
765.02,96.854,116.163,142.161,129.312,42.705
766.02,96.809,116.088,141.664,128.961,42.752
767.02,96.803,115.961,141.188,128.608,42.719
768.01,96.683,115.848,140.701,128.165,42.698
769.02,96.622,115.781,140.291,127.854,42.680
770.02,96.586,115.736,139.885,127.479,42.751
771.02,96.553,115.634,139.449,127.105,42.789
772.02,96.510,115.536,138.996,126.752,42.864
773.02,96.409,115.387,138.538,126.339,42.802
774.02,96.329,115.302,138.058,125.971,42.888
775.02,96.309,115.219,137.709,125.660,42.931
776.02,96.210,115.092,137.222,125.325,42.851
777.01,96.094,115.006,136.790,124.956,42.760
778.02,96.068,114.909,136.391,124.609,42.685
779.02,96.049,114.857,136.025,124.357,42.739
780.02,95.956,114.734,135.626,123.978,42.766
781.02,95.871,114.646,135.180,123.645,42.797
782.02,95.839,114.519,134.776,123.365,42.810
783.02,95.749,114.435,134.382,122.977,42.822
784.02,95.711,114.297,134.002,122.682,42.758
785.02,95.608,114.198,133.576,122.352,42.739
786.02,95.519,114.065,133.199,121.993,42.648
787.02,95.465,113.967,132.809,121.714,42.648
788.02,95.414,113.951,132.428,121.424,42.525
789.02,95.294,113.733,132.049,121.041,42.546
790.02,95.217,113.651,131.659,120.826,42.529
791.02,95.199,113.568,131.316,120.519,42.508
792.02,95.127,113.453,130.954,120.188,42.304
793.02,95.122,113.330,130.551,119.894,42.266
794.02,95.022,113.271,130.202,119.636,42.281
795.02,94.934,113.173,129.792,119.283,42.321
796.02,94.949,113.084,129.449,119.007,42.336
797.02,94.913,112.951,129.090,118.722,42.336
798.02,94.760,112.881,128.724,118.416,42.186
799.02,94.763,112.768,128.398,118.191,42.135
800.02,94.654,112.643,128.022,117.912,42.078
801.02,94.567,112.538,127.682,117.609,42.020
802.02,94.549,112.466,127.353,117.358,42.140
803.02,94.501,112.345,127.031,117.075,42.159
804.02,94.444,112.225,126.648,116.830,42.186
805.02,94.359,112.214,126.412,116.581,42.187
806.02,94.230,111.962,125.980,116.197,42.052
807.02,94.237,111.963,125.688,115.999,42.085
808.02,94.227,111.843,125.371,115.722,42.141
809.02,94.121,111.687,125.038,115.411,42.315
810.02,94.063,111.561,124.697,115.180,42.203
811.02,94.033,111.465,124.317,114.941,42.190
812.02,93.937,111.392,124.102,114.715,42.079
813.02,93.806,111.317,123.780,114.469,42.039
814.02,93.748,111.205,123.450,114.217,41.941
815.02,93.710,111.026,123.097,113.908,41.862
816.02,93.692,110.997,122.822,113.659,41.849
817.02,93.567,110.833,122.497,113.390,41.837
818.02,93.590,110.744,122.207,113.171,41.862
819.02,93.510,110.578,121.893,112.938,41.731
820.02,93.439,110.443,121.592,112.673,41.730
821.02,93.455,110.353,121.281,112.399,41.713
822.02,93.369,110.212,121.032,112.202,41.749
823.02,93.399,110.193,120.744,112.013,41.823
824.02,93.317,110.008,120.377,111.704,41.797
825.02,93.211,109.907,120.138,111.430,41.829
826.02,93.254,109.720,119.858,111.223,41.866
827.02,93.216,109.700,119.589,111.055,41.883
828.02,93.150,109.587,119.261,110.773,41.871
829.02,93.036,109.429,118.999,110.569,41.879
830.02,93.017,109.311,118.677,110.318,41.790
831.02,92.967,109.233,118.426,110.104,41.839
832.02,92.949,109.107,118.165,109.885,41.901
833.02,92.892,109.001,117.846,109.628,41.726
834.02,92.785,108.904,117.543,109.345,42.700
835.02,92.798,108.727,117.254,109.163,45.575
836.02,92.644,108.674,117.053,108.997,45.712
837.02,92.480,108.534,116.670,108.693,45.286
838.02,92.393,108.364,116.450,108.539,44.858
839.02,92.356,108.312,116.249,108.361,44.509
840.02,92.150,108.196,115.974,108.215,44.327
841.02,92.060,108.092,115.727,107.962,42.617
842.02,91.975,107.919,115.446,107.814,44.447
843.02,91.913,107.819,115.310,107.619,41.544
844.02,91.817,107.641,115.012,107.427,41.869
845.02,91.721,107.582,114.829,107.249,59.406
846.02,91.791,107.409,114.608,107.112,45.557
847.02,91.630,107.257,114.361,106.909,39.573
848.02,91.631,107.180,114.204,106.721,39.135
849.02,91.629,107.023,113.982,106.588,38.903
850.02,91.590,106.941,113.932,106.439,38.681
851.02,91.487,106.756,113.698,106.293,38.527
852.02,91.417,106.671,113.576,106.167,38.468
853.02,91.351,106.476,113.372,105.996,38.109
854.02,91.322,106.367,113.234,105.884,35.222
855.02,91.223,106.297,113.117,105.755,34.999
856.02,91.168,106.179,112.976,105.648,34.913
857.02,91.111,106.047,112.849,105.506,34.862
858.02,91.028,105.918,112.689,105.374,33.934
859.02,90.977,105.792,112.623,105.344,33.481
860.02,90.872,105.649,112.439,105.107,33.383
861.02,90.920,105.538,112.335,105.025,33.373
862.02,90.837,105.413,112.188,104.916,33.372
863.02,90.763,105.265,112.101,104.830,32.834
864.02,90.703,105.148,111.951,104.718,30.873
865.02,90.683,105.029,111.889,104.629,30.259
866.02,90.562,104.980,111.764,104.493,30.037
867.02,90.454,104.819,111.678,104.407,30.372
868.02,90.362,104.634,111.570,104.312,30.426
869.02,90.303,104.526,111.429,104.258,30.055
870.02,90.286,104.384,111.388,104.106,29.544
871.02,90.223,104.251,111.207,104.045,29.630
872.02,90.074,104.121,111.114,103.983,29.453
873.02,90.001,103.983,111.009,103.804,29.279
874.02,89.891,103.807,110.958,103.760,29.175
875.02,89.797,103.716,110.888,103.713,29.081
876.02,89.727,103.624,110.746,103.623,28.955
877.02,89.635,103.496,110.648,103.521,28.874
878.02,89.559,103.328,110.571,103.391,28.682
879.02,89.484,103.176,110.470,103.235,28.603
880.02,89.415,103.061,110.401,103.152,28.646
881.02,89.336,102.910,110.475,120.738,29.192
882.02,89.285,102.934,111.009,148.821,30.566
883.02,89.206,102.739,111.539,166.900,31.675
884.02,89.165,102.903,112.222,188.706,32.583
885.02,89.152,102.902,112.526,206.388,33.643
886.02,89.016,102.936,113.129,213.099,34.688
887.02,89.080,102.757,113.575,214.981,35.679
888.02,89.029,102.573,113.726,231.007,36.575
889.02,88.903,102.790,114.246,242.183,37.303
890.02,88.835,102.647,114.589,254.800,37.990
891.02,88.738,102.502,114.649,268.674,47.617
892.02,88.502,102.612,114.956,281.789,46.386
893.02,88.707,102.287,115.117,301.076,47.918
894.02,88.682,102.418,115.489,303.638,41.698
