Repository: maxencesoixante/Jumeau_Soudage_Induction

# Jumeau numérique — soudage par induction de composites CF/PEKK

Un **jumeau numérique** (simulation Python) du **soudage par induction** de laminés
composites carbone/PEKK. À partir de la géométrie du montage et du courant de la bobine,
le modèle prédit **où et à quelle vitesse la matière chauffe** à l'interface de soudure
une carte de température 3D dans le temps puis la confronte aux **thermocouples** des
essais réels (maîtrise, LIPEC/ÉTS).
> *Ce que produit le jumeau : la carte de température à l'interface sous l'empreinte de
> chauffe, à la manière de Lionetto et al. 2017 (Fig. 4). Les deux lobes chauds vers les
> bords libres et le creux central forment le « profil en M » caractéristique — expliqué
> plus bas.*

---

## Sommaire

1. [Le problème : souder des composites par induction](#1-le-problème--souder-des-composites-par-induction)
2. [Vue d'ensemble du modèle](#2-vue-densemble-du-modèle)
3. [La physique, équation par équation](#3-la-physique-équation-par-équation)
4. [Les expériences (et pourquoi on les a faites)](#4-les-expériences-et-pourquoi-on-les-a-faites)
5. [Validation](#5-validation)
6. [Hypothèses et limites connues](#6-hypothèses-et-limites-connues)
7. [Utilisation](#7-utilisation)
8. [Structure du dépôt](#8-structure-du-dépôt)
9. [Sources, citation et licence](#9-sources-citation-et-licence)

---

# simuler un essai + figures (sorties dans donnees/resultats/)
python code/scripts/simuler_essai.py code/config/essais/chauffe_250A_3TC.yaml

# Exp 7 — Cartographie bord→centre, série SANS céramique (1re série)

**Date** : 2026-07-27 &nbsp;·&nbsp; **Opérateur** : Maxence &nbsp;·&nbsp; **Objectif** : profil de
température en travers de la largeur (le « M »).

> Manip d'abord étiquetée « exp 6 / diffusivité », mais elle réalise en fait la cartographie
> bord→centre (exp 7) : 5 TC EN LARGEUR au spot 3. **Céramique d'espacement + pression RETIRÉES**
> → géométrie non standard (gap ≈ 0). La reprise AVEC céramique est dans
> `../exp7_bord-centre_2026-07-28_avec-ceramique/`.

---

## Description de l'essai (à remplir)

- **Courant** : 200 A  (fréquence associée : 250 A → 388 kHz, 200 A → 383 kHz)
- **Durée de chauffe / maintien** : A voir sur le dossier .txt (il faudra enlever les données en trop dans le fichier .txt)
- **Céramique d'espacement** : retirée (entoure) → si retirée, gap bobine-laminé ≈ 0
- **Système de pression** : retiré
- **Position de la caméra** : de côté, distance 230mm , lens de 17mm 
- **Zone imagée** : surface du laminé au-delà de l'empreinte du MFC, côté (x croissant)
- **Repère spatial** : où est le centre du spot dans l'image (px ou mm) ? échelle mm/px ? Je ne sais pas
- **Émissivité réglée** : 0.6mm (le carbone/PEKK ~0,9 ; à confirmer)
- **Température ambiante** : 23°C °C
- **Cadence d'acquisition** : Je ne sais pas

## Ce que j'ai fait (ton texte libre)

J'ai placé ma caméra thermique de façon à observer la surface/ côté de mon échantillon 
puis j'ai ensuite placé mes thermocouples le long de la largeur de mon échantillon 
la largeur sélectionnée à était celle correspondant au spot numéro 3. Ils sont tous placés à équidistances avec TC1 et TC5 au bord 
du spot chauffé. J'ai ensuite appliqué un courant de 200A et quand je considérais que la température était allé assez loin en 
température j'ai arrêté de chauffé mes échantillons. Je te laisse remplir la suite de ce document. 

---

## Format des données exportées (pour l'analyse)

Idéalement, exporte depuis FLIR Tools / ResearchIR l'un de ces formats (préférence
décroissante) :

1. **CSV ROI vs temps** : une ligne de mesure dans l'axe x (ou ~5 points à distances
   croissantes du spot) → colonnes `temps, T@d1, T@d2, …` avec les distances d1..dn notées.
2. **CSV température par image** : matrices T(x,y) par frame (ou au moins la frame au pic).
3. **Frames PNG avec la barre d'échelle** de température visible.

Fichiers (3 essais, même montage, 5 TC en largeur au spot 3, format FR) :
- `150A.txt` — **150 A / 390 kHz**.
- `200A.txt` — **200 A / 383 kHz**.
- `250A.txt` — **250 A / 388 kHz**.
- `camera_200A.mp4` — **CORROMPU / illisible** (voir Résultat ; hors dépôt, gitignore).

## Résultat (analyse Claude, 2026-07-27)

**⚠ Cette manip est en fait la cartographie bord→centre (exp 7)**, pas la diffusivité : les
5 TC sont répartis EN LARGEUR au spot 3 (TC1..TC5 supposés à y = 0/10/20/30/40 mm, TC1/TC5
aux chants). Elle teste donc directement le profil en « M ».

**Vidéo : illisible.** Le MP4 est incomplet — l'atome `moov` (index, écrit à la clôture)
manque ; seules les frames brutes (`mdat`) sont présentes, non décodables. Enregistrement non
finalisé (caméra arrêtée avant clôture, ou export FLIR tronqué). À ré-exporter depuis la
source FLIR, ou fournir une vidéo de référence (même caméra/réglages) pour tenter une
reconstruction. La vidéo n'entre donc PAS dans ce résultat.

**Profil en largeur au pic — ΔT au-dessus de l'ambiant (TC fiables ; TC1 écarté) :**

File: data/exp7_bord-centre_2026-07-27_sans-ceramique/150A.txt
Time (s)	TC1 (C)	TC2 (C)	TC3 (C)	TC4 (C)	TC5 (C)
17,300	26,182	25,712	25,819	25,727	25,926
18,312	26,084	25,626	25,752	25,667	25,865
19,300	26,165	25,655	25,791	25,669	25,877
20,302	26,137	25,613	25,750	25,687	25,875
21,301	26,170	25,649	25,772	25,732	25,879
22,300	26,160	25,642	25,751	25,708	25,900
23,301	26,332	26,268	25,915	26,122	26,364
24,301	462,896	37,073	28,841	32,732	34,834
25,300	1201,898	45,694	31,503	38,858	45,680
26,301	58,371	51,413	33,731	44,142	55,778
27,300	90,628	56,490	35,746	49,236	64,907
28,301	785,659	61,512	37,946	54,326	73,104
29,302	751,903	66,389	40,134	59,408	80,589
30,301	683,547	71,388	42,632	64,612	87,500
31,300	1122,511	76,301	45,161	69,890	93,676
32,304	118,349	81,019	47,932	75,236	99,480
33,301	113,744	85,757	50,695	80,447	104,815
34,301	120,700	90,411	53,597	85,521	109,834
35,301	127,214	94,900	56,524	90,555	114,591
36,302	133,195	99,369	59,516	95,437	118,899
37,301	138,946	103,663	62,540	100,204	123,086
38,301	146,696	107,871	65,554	104,892	126,863
39,302	149,955	112,066	68,667	109,350	130,257
40,300	154,788	115,984	71,747	113,513	133,338
41,301	159,417	119,945	74,935	117,747	136,375
42,300	164,204	123,688	78,037	121,619	139,383
43,301	168,594	127,193	81,180	125,269	142,308
44,301	172,767	130,750	84,319	128,928	145,202
45,302	177,081	134,118	87,437	132,351	147,956
46,302	182,053	137,388	90,500	135,659	150,407
47,301	186,146	140,485	93,547	138,819	152,773
48,301	189,772	143,509	96,708	141,920	155,243
49,301	193,583	146,335	99,740	144,770	157,671
50,300	197,805	149,064	102,827	147,548	160,195
51,302	200,909	151,491	105,780	150,184	162,776
52,300	204,094	153,756	108,681	152,959	164,858
53,301	207,711	156,005	111,646	155,830	167,330
54,300	211,154	158,237	114,579	158,666	169,410
55,302	214,391	160,675	117,403	161,640	171,449
56,301	217,664	163,309	120,147	164,720	173,647
57,301	220,738	166,026	122,730	167,738	175,613
58,302	223,844	169,023	125,368	170,711	177,618
59,302	226,669	171,984	127,997	173,535	179,838
60,300	229,695	174,974	130,706	176,454	182,104
61,301	232,895	177,872	133,266	179,208	184,282
62,301	235,837	180,543	135,814	181,910	186,609
63,301	238,639	183,200	138,237	184,431	188,498
64,301	241,065	185,635	140,485	186,929	189,894
65,302	239,838	187,097	141,584	188,665	187,636
66,301	235,963	187,706	142,983	189,212	182,937
67,302	231,662	187,718	144,377	189,116	178,121
68,300	227,324	187,405	145,572	188,523	173,440
69,301	223,041	186,770	146,526	187,588	169,024
70,301	218,751	185,980	147,307	186,367	165,197
71,301	214,502	184,912	147,720	185,053	161,630
72,300	210,586	183,907	148,242	183,692	158,123
73,300	206,592	182,646	148,532	182,050	154,507
74,303	202,795	181,441	148,817	180,439	151,222
75,301	199,145	180,126	148,941	178,781	147,848
76,300	195,749	178,720	148,993	177,060	144,933
77,301	192,384	177,358	148,943	175,413	142,323
78,302	189,143	175,983	148,835	173,822	139,815
79,302	185,998	174,519	148,614	172,131	137,440
80,302	183,010	173,062	148,086	170,457	135,016
81,303	180,074	171,713	147,716	168,909	132,835
82,302	177,410	170,172	147,266	167,218	130,701
83,303	174,764	168,813	146,765	165,657	128,614
84,301	172,352	167,466	146,229	164,092	126,607
85,301	170,583	166,020	145,405	162,509	124,682
86,302	167,643	164,564	144,680	161,006	122,802
87,302	165,339	163,241	144,129	159,509	121,071
88,300	200,659	161,845	143,508	157,975	119,460
89,302	221,574	160,470	142,820	156,542	117,903
90,300	168,895	159,179	142,128	155,129	116,392
91,302	2106,717	157,803	141,404	153,718	114,951
92,301	2190,947	156,473	140,645	152,294	113,549
93,301	2295,040	155,171	139,925	150,882	111,845
94,303	2295,058	153,947	139,122	149,509	110,387
95,301	1010,568	152,669	138,373	148,202	108,965
96,301	1794,618	151,341	137,548	146,915	107,676
97,301	2295,009	150,074	136,697	145,545	106,630
98,302	2295,048	148,897	135,964	144,255	105,487
99,300	2295,012	147,705	135,088	142,969	104,313
100,301	2295,068	146,502	134,334	141,739	103,243
101,301	2295,019	145,243	133,447	140,533	102,284
102,301	2295,037	144,075	132,611	139,322	101,304
103,302	2295,032	142,860	131,819	138,129	100,251
104,302	2295,102	141,777	130,975	136,971	99,253
105,302	2295,117	140,681	130,185	135,814	98,326
106,302	2295,001	139,452	129,332	134,613	97,442
107,302	1870,850	138,398	128,517	133,586	96,650
108,302	1986,049	137,289	127,623	132,425	95,880
109,301	1616,921	136,172	126,799	131,337	95,068
110,302	2295,017	135,090	125,974	130,318	94,289
111,302	1258,174	134,075	125,149	129,245	93,610
112,303	1313,007	133,045	124,324	128,233	92,891
113,301	866,053	131,976	123,540	127,214	92,184
114,303	282,523	130,966	122,663	126,198	91,322
115,302	1534,727	130,032	121,942	125,261	90,597
116,301	1860,271	128,992	121,052	124,267	89,858
117,301	217,099	128,066	120,275	123,351	89,313
118,302	120,444	127,085	119,513	122,417	88,731
119,302	118,424	126,042	118,703	121,493	88,073
120,303	117,851	125,109	117,890	120,549	87,464
121,302	116,863	124,210	117,121	119,650	86,866
122,302	117,153	123,308	116,333	118,769	86,303
123,301	116,815	122,400	115,574	117,896	85,738
124,302	113,949	121,440	114,754	117,061	85,134
125,302	112,195	120,546	113,998	116,127	84,419
126,302	111,273	119,648	113,190	115,221	83,813
127,302	111,137	118,840	112,519	114,498	83,322
128,301	110,076	117,917	111,708	113,612	82,756
129,303	126,944	117,162	111,044	112,792	82,244
130,302	109,544	116,282	110,255	111,969	81,618
131,301	113,172	115,414	109,516	111,120	81,131
132,301	109,335	114,622	108,847	110,318	80,666
133,302	108,037	113,828	108,162	109,600	80,156
134,303	107,809	113,019	107,400	108,780	79,723
135,303	106,841	112,198	106,700	107,970	79,195
136,303	106,215	111,425	106,036	107,285	78,787
137,302	1514,565	110,664	105,319	106,584	78,415
138,303	982,878	109,917	104,632	105,843	77,913
139,302	796,909	109,161	103,984	105,104	77,653
140,302	249,088	108,379	103,270	104,399	77,206
141,302	196,444	107,672	102,585	103,741	76,736
142,301	1169,014	106,921	101,958	102,963	76,308
143,303	108,485	106,274	101,337	102,322	75,851
144,301	100,691	105,536	100,646	101,614	75,409
145,302	105,533	104,820	99,915	100,961	75,041
146,302	627,451	104,121	99,234	100,287	74,619
147,302	2295,069	103,468	98,611	99,671	74,279
148,302	525,926	102,752	97,983	99,003	73,879
149,301	1171,197	102,121	97,390	98,344	73,506
150,303	775,197	101,435	96,749	97,693	73,136
151,302	123,355	100,801	96,189	97,087	72,734
152,303	100,164	100,158	95,557	96,520	72,401
153,301	95,146	99,519	94,980	95,902	72,092
154,303	103,163	98,855	94,436	95,323	71,890
155,302	93,785	98,269	93,892	94,720	71,723
156,303	92,987	97,598	93,249	94,069	71,410
157,303	92,417	97,013	92,754	93,570	71,110
158,301	91,916	96,437	92,165	92,995	70,844
159,301	91,326	95,792	91,623	92,428	70,523
160,302	90,981	95,269	91,081	91,959	70,166
161,303	89,753	94,705	90,599	91,299	69,772
162,303	88,615	94,113	90,031	90,819	69,370
163,303	134,331	93,531	89,487	90,295	68,994
164,302	190,318	92,936	88,975	89,801	68,583
165,301	2295,167	92,473	88,522	89,327	68,396
166,301	2295,070	91,909	87,997	88,742	68,062
167,303	2295,152	91,404	87,554	88,250	67,832
168,302	2295,094	90,823	87,076	87,713	67,552
169,302	2295,076	90,285	86,534	87,276	67,258
170,303	2294,975	89,743	85,979	86,683	67,070
171,302	1319,301	89,219	85,517	86,171	66,755
172,302	2199,631	88,778	85,084	85,717	66,503
173,303	84,351	88,190	84,636	85,341	66,189
174,303	83,428	87,704	84,145	84,807	65,867
175,302	82,563	87,227	83,739	84,369	65,485
176,302	82,650	86,690	83,264	83,890	65,197
177,302	82,181	86,303	82,848	83,467	64,974
178,302	81,824	85,818	82,436	83,047	64,791
179,302	80,976	85,300	81,925	82,534	64,432
180,304	81,446	84,838	81,494	82,102	64,248
181,303	79,094	84,388	81,079	81,639	64,009
182,301	78,436	83,919	80,685	81,177	63,699
183,303	79,483	83,462	80,320	80,814	63,486
184,302	79,588	83,014	79,843	80,464	63,272
185,304	78,989	82,620	79,463	79,955	63,043
186,302	78,335	82,096	79,010	79,566	62,747
187,301	77,981	81,736	78,653	79,172	62,543
188,302	77,280	81,288	78,316	78,800	62,273
189,302	76,086	80,834	77,814	78,350	61,965
190,303	76,281	80,440	77,451	78,009	61,793
191,301	76,210	80,032	77,005	77,543	61,479
192,304	74,671	79,625	76,734	77,209	61,284
193,303	73,881	79,236	76,370	76,857	61,160
194,302	73,627	78,839	75,992	76,432	61,056
195,302	74,528	78,404	75,582	76,019	60,686
196,302	72,938	77,993	75,226	75,673	60,523
197,302	72,643	77,694	74,899	75,366	60,456
198,303	72,232	77,269	74,522	74,963	60,310
199,303	71,900	76,883	74,157	74,654	60,145
200,302	71,531	76,513	73,842	74,233	59,924
201,302	71,169	76,204	73,479	73,959	59,578
202,302	70,870	75,780	73,120	73,576	59,306
203,302	70,608	75,419	72,825	73,267	59,087
204,303	70,402	75,052	72,414	72,925	58,771

File: data/exp7_bord-centre_2026-07-27_sans-ceramique/200A.txt
Time (s)	TC1 (C)	TC2 (C)	TC3 (C)	TC4 (C)	TC5 (C)
611,371	23,093	23,257	23,371	23,223	23,415
612,387	22,995	23,261	23,383	23,201	23,444
613,373	23,194	23,227	23,361	23,145	23,422
614,370	23,270	23,326	23,394	23,242	23,465
615,370	23,173	23,296	23,373	23,234	23,459
616,373	23,133	23,308	23,359	23,136	23,404
617,372	23,194	23,299	23,368	23,271	23,482
618,371	23,194	23,289	23,345	23,269	23,458
619,371	23,346	23,334	23,368	23,185	23,417
620,371	23,372	23,278	23,326	23,194	23,447
621,372	23,435	23,259	23,353	23,199	23,413
622,373	23,434	23,283	23,329	23,233	23,441
623,372	23,524	23,286	23,387	23,288	23,439
624,371	23,472	23,254	23,341	23,195	23,452
625,371	23,392	23,198	23,332	23,230	23,388
626,370	23,490	23,300	23,388	23,268	23,422
627,371	23,510	23,305	23,301	23,307	23,414
628,371	23,452	23,343	23,356	23,350	23,440
629,371	23,356	23,294	23,317	23,311	23,410
630,371	23,428	23,246	23,360	23,260	23,403
631,370	23,485	23,324	23,412	23,318	23,416
632,371	23,449	23,331	23,401	23,317	23,431
633,371	23,446	23,907	23,563	23,332	23,944
634,371	27,551	35,248	28,507	28,208	36,671
635,371	24,803	45,238	33,367	36,911	54,932
636,371	26,817	53,602	37,391	46,495	73,514
637,371	32,236	62,030	41,437	56,771	91,118
638,370	31,076	70,938	45,883	67,801	106,949
639,371	28,190	80,018	50,549	78,942	120,129
640,372	27,687	89,416	55,409	90,334	132,142
641,370	27,935	98,890	60,391	101,606	142,519
642,371	31,005	108,458	65,567	1353,404	151,023
643,373	83,095	117,906	70,858	373,341	159,117
644,371	63,139	126,866	76,514	1968,961	166,929
645,372	134,652	133,066	80,830	927,180	174,327
646,370	75,663	132,266	81,583	141,012	174,892
647,370	35,880	133,978	83,285	144,334	169,677
648,371	43,458	135,146	85,385	1333,505	163,609
649,371	42,678	136,466	87,401	147,722	157,391
650,370	40,956	137,465	89,228	147,126	151,670
651,371	39,985	138,083	90,612	147,245	146,433
652,370	77,868	138,642	91,884	147,057	141,159
653,371	66,774	138,998	93,184	146,851	136,842
654,370	46,749	139,114	94,118	145,769	133,155
655,371	35,893	138,962	95,449	144,610	129,425
656,370	32,084	138,642	96,482	143,220	125,949
657,371	30,324	138,212	97,181	141,967	122,504
658,371	28,990	137,520	98,010	140,531	119,036
659,371	28,541	136,710	98,660	138,997	115,838
660,370	28,169	135,787	99,132	137,452	112,970
661,370	27,692	134,832	99,693	136,001	110,192
662,371	27,575	133,807	100,116	134,391	107,518
663,370	27,235	132,721	100,429	132,896	104,948
664,370	27,288	131,581	100,772	131,347	102,597
665,371	27,012	130,424	101,230	129,813	100,493
666,371	26,818	129,297	101,498	128,293	98,611
667,371	26,708	128,160	101,530	126,705	96,844
668,370	26,654	126,979	100,874	125,297	95,124
669,372	26,545	125,819	100,692	123,888	93,475
670,370	26,381	124,667	100,525	122,520	91,896
671,371	26,401	123,581	100,386	121,157	90,422
672,371	26,281	122,400	100,103	119,829	88,896
673,369	26,320	121,311	99,880	118,560	87,593
674,369	26,084	120,136	99,834	117,286	86,340
675,372	26,116	119,099	99,479	116,025	85,174
676,371	26,194	117,933	98,944	114,789	84,146
677,370	26,095	116,840	98,516	113,565	83,141
678,371	26,028	115,740	98,088	112,367	82,049
679,370	25,900	114,643	97,612	111,154	80,922
680,369	25,967	113,641	97,204	110,056	79,900
681,369	25,948	112,555	96,665	108,915	78,920
682,371	25,844	111,466	96,209	107,833	77,922
683,370	25,716	110,424	95,652	106,735	77,036
684,370	25,819	109,507	95,221	105,728	76,239
685,369	25,680	108,498	94,680	104,703	75,325
686,370	25,702	107,564	94,167	103,698	74,544
687,370	25,761	106,625	93,564	102,692	73,836
688,370	25,860	105,709	93,022	101,779	73,239
689,370	25,874	104,827	92,462	100,775	72,612
690,371	25,878	103,933	91,912	99,911	72,057
691,370	26,015	103,047	91,357	98,999	71,411
692,370	26,808	102,182	90,805	98,096	70,800
693,370	27,348	101,358	90,267	97,271	70,144
694,369	26,085	100,516	89,787	96,422	69,397
695,369	26,752	99,662	89,106	95,570	68,693
696,369	26,184	98,859	88,576	94,718	68,004
697,370	26,209	98,031	87,997	93,952	67,408
698,370	26,391	97,259	87,414	93,072	66,777
699,369	26,529	96,523	86,891	92,350	66,283
700,369	26,559	95,682	86,284	91,615	65,677
701,369	26,404	94,951	85,720	90,832	65,256
702,370	26,218	94,193	85,169	90,101	64,956
703,369	26,311	93,482	84,631	89,386	64,601
704,369	26,393	92,730	84,019	88,625	64,130
705,369	26,324	92,050	83,526	87,976	63,812
706,371	26,207	91,341	82,989	87,265	63,374
707,369	26,201	90,643	82,419	86,552	62,946
708,370	26,277	89,970	81,900	85,917	62,476
709,369	26,092	89,311	81,360	85,269	62,024
710,369	26,053	88,574	80,806	84,566	61,495
711,369	26,013	87,977	80,317	84,000	61,177
712,369	25,888	87,307	79,756	83,370	60,716
713,370	26,033	86,675	79,305	82,760	60,403
714,369	26,171	86,072	78,786	82,190	60,093
715,370	25,914	85,396	78,285	81,602	59,721
716,369	25,892	84,791	77,803	80,997	59,304
717,370	25,934	84,227	77,309	80,423	58,938
718,369	26,007	83,588	76,827	79,926	58,597
719,370	26,375	82,963	76,272	79,297	58,138
720,371	26,189	82,429	75,810	78,793	57,922
721,370	26,095	81,864	75,353	78,287	57,532
722,369	26,074	81,234	74,903	77,757	57,210
723,369	26,118	80,752	74,408	77,260	56,926
724,368	26,051	80,200	73,912	76,675	56,528
725,368	25,993	79,649	73,461	76,158	56,238
726,369	26,186	79,102	73,004	75,647	55,943
727,370	26,217	78,572	72,558	75,189	55,692
728,369	26,358	78,085	72,155	74,702	55,365
729,369	26,373	77,527	71,665	74,173	55,098
730,368	26,409	76,990	71,253	73,662	54,815
731,368	26,510	76,539	70,841	73,197	54,546
732,369	26,472	75,996	70,408	72,687	54,261
733,368	26,747	75,545	69,991	72,214	54,020
734,368	26,775	75,047	69,649	71,841	53,862
735,368	26,739	74,587	69,159	71,395	53,622
736,368	26,700	74,113	68,755	70,912	53,391
737,368	26,616	73,693	68,400	70,547	53,169
738,369	26,508	73,211	67,982	70,060	52,917
739,370	26,459	72,753	67,561	69,642	52,706
740,369	26,401	72,363	67,228	69,265	52,532
741,368	26,251	71,873	66,795	68,827	52,244
742,369	26,401	71,509	66,448	68,428	52,147
743,368	26,446	70,980	66,067	68,067	51,933
744,369	26,401	70,615	65,750	67,628	51,756
745,369	26,449	70,197	65,340	67,218	51,500
746,369	26,387	69,734	65,006	66,889	51,329
747,368	26,333	69,350	64,637	66,553	51,118
748,370	26,239	68,925	64,244	66,096	50,871
749,370	26,822	68,519	63,923	65,757	50,757
750,370	27,678	68,169	63,609	65,468	50,551
751,368	28,607	67,738	63,213	64,990	50,299
752,368	27,981	67,420	62,982	64,673	50,132
753,368	27,450	67,011	62,632	64,369	49,859
754,368	25,925	66,606	62,217	63,970	49,644
755,368	24,991	66,237	61,926	63,664	49,438
756,368	24,963	65,859	61,537	63,254	49,193
757,369	34,237	65,548	61,296	62,908	49,001
758,368	26,360	65,171	61,011	62,584	48,731
759,368	27,857	64,786	60,643	62,202	48,438
760,368	25,038	64,381	60,323	61,866	48,323

File: data/exp7_bord-centre_2026-07-27_sans-ceramique/250A.txt
Time (s)	TC1 (C)	TC2 (C)	TC3 (C)	TC4 (C)	TC5 (C)
37,859	23,534	23,912	24,074	23,843	24,116
38,872	23,602	23,945	24,102	23,917	24,167
39,859	23,493	23,910	24,059	23,889	24,104
40,859	23,578	23,954	24,125	23,952	24,185
41,860	23,583	23,953	24,087	23,942	24,177
42,859	23,544	23,944	24,050	23,897	24,161
43,859	23,543	23,880	24,014	23,919	24,126
44,860	23,559	23,952	24,059	23,947	24,158
45,860	23,607	23,963	24,069	23,936	24,175
46,875	23,529	23,951	24,028	23,930	24,143
47,860	23,573	23,897	24,028	23,881	24,091
48,860	23,590	23,884	24,044	23,902	24,113
49,861	23,672	23,973	24,103	23,959	24,209
50,860	23,484	23,909	24,053	23,929	24,118
51,861	23,609	32,164	26,439	26,679	30,323
52,861	24,267	56,571	35,157	33,717	56,325
53,861	25,075	70,421	41,307	45,329	83,999
54,861	25,812	81,974	46,976	58,056	109,295
55,861	26,397	93,071	52,798	71,762	130,008
56,861	27,014	104,324	59,417	86,402	146,475
57,861	27,573	115,636	66,369	101,147	160,759
58,862	27,993	126,583	73,773	115,500	175,247
59,862	28,306	136,665	80,992	129,852	189,320
60,862	27,674	145,785	88,555	141,978	202,397
61,862	23,503	148,797	91,094	152,684	209,920
62,862	26,128	151,295	92,839	160,089	204,886
63,861	73,350	155,062	95,942	165,036	197,428
64,862	30,152	158,166	99,101	168,462	190,006
65,861	26,473	160,431	102,213	169,474	183,189
66,863	107,883	161,817	105,036	170,801	173,143
67,863	84,395	162,648	107,660	170,870	167,011
68,862	27,756	162,990	110,111	169,500	162,973
69,863	24,238	163,017	112,022	168,245	158,384
70,863	23,788	162,779	113,260	166,949	154,122
71,863	23,882	162,226	114,733	165,440	150,059
72,863	23,979	161,554	115,954	163,981	146,075
73,863	25,185	160,711	116,996	162,292	142,254
74,862	25,726	159,824	117,539	160,756	138,669
75,863	25,875	158,789	118,271	159,126	135,344
76,864	25,841	157,702	118,756	157,405	131,988
77,864	26,539	156,498	119,256	155,672	128,794
78,863	27,543	155,310	119,628	154,011	125,855
79,863	26,517	153,953	119,859	152,264	122,982
80,863	26,018	152,653	120,201	150,625	120,469
81,864	25,849	151,299	120,320	148,991	118,078
82,863	25,780	149,977	120,300	147,360	115,975
83,863	25,538	148,569	120,297	145,692	114,081
84,863	25,414	147,187	120,165	144,144	112,009
85,864	25,351	145,833	120,028	142,530	109,979
86,864	25,253	144,516	119,883	140,988	107,968
87,863	25,205	143,178	119,612	139,497	106,158
88,864	25,065	141,892	119,274	138,037	104,494
89,864	25,028	140,632	119,125	136,600	102,772
90,864	24,849	139,359	118,681	135,155	101,159
91,865	24,752	138,097	118,262	133,728	99,724
92,864	24,719	136,825	117,824	132,389	98,474
93,864	24,756	135,621	117,374	131,045	97,154
94,865	24,668	134,321	116,783	129,693	96,070
95,865	24,437	133,209	116,240	128,416	94,951
96,865	23,687	131,947	115,620	127,064	93,635
97,865	23,730	130,921	115,102	125,888	92,640
98,867	23,766	129,646	114,468	124,628	91,327
99,866	23,739	128,448	113,790	123,410	90,143
100,866	23,763	127,373	113,187	122,301	89,050
101,866	23,802	126,306	112,627	121,150	88,179
102,866	23,696	125,181	111,905	119,937	87,111
103,866	23,563	124,007	111,193	118,832	86,164
104,866	23,501	122,965	110,542	117,716	85,262
105,866	23,432	121,887	109,840	116,607	84,359
106,866	23,375	120,815	109,150	115,573	83,535
107,866	23,449	119,816	108,458	114,580	82,809
108,866	23,489	118,780	107,832	113,495	82,250
109,866	23,401	117,704	107,006	112,450	81,583
110,869	23,454	116,798	106,431	111,466	80,971
111,867	23,686	115,775	105,705	110,463	80,235
112,866	24,035	114,796	105,045	109,578	79,563
113,867	23,605	113,752	104,258	108,484	78,755
114,866	23,823	112,920	103,628	107,667	78,242
115,867	23,495	111,926	102,937	106,696	77,554
116,866	23,287	110,968	102,231	105,809	76,907
117,866	23,362	110,097	101,544	104,952	76,253
118,867	23,260	109,223	100,857	104,062	75,685
119,867	23,267	108,309	100,183	103,258	75,013
120,867	23,269	107,473	99,547	102,340	74,329
121,868	23,291	106,623	98,882	101,555	73,876
122,868	23,184	105,730	98,151	100,685	73,374
123,866	23,223	104,905	97,446	99,819	72,853
124,868	23,019	104,076	96,811	99,101	72,272
125,867	23,020	103,332	96,219	98,253	71,781
126,866	22,986	102,482	95,480	97,526	71,254
127,867	22,975	101,705	94,853	96,786	70,722
128,867	22,968	100,910	94,144	95,968	70,146
129,867	23,009	100,111	93,493	95,217	69,712
130,867	23,092	99,404	92,915	94,567	69,216
131,868	23,107	98,692	92,326	93,849	68,727
132,867	23,298	97,900	91,709	93,155	68,353
133,868	23,363	97,242	91,083	92,503	67,956
134,868	23,375	96,500	90,510	91,785	67,377
135,868	23,368	95,840	89,892	91,146	66,925
136,868	23,367	95,098	89,205	90,452	66,490
137,867	23,628	94,454	88,689	89,867	66,176
138,868	23,952	93,755	88,098	89,241	65,793
139,868	23,444	93,062	87,460	88,594	65,361
140,868	23,152	92,438	86,910	87,954	65,001
141,868	23,212	91,776	86,421	87,395	64,628
142,868	23,247	91,184	85,841	86,815	64,306
143,868	23,358	90,532	85,281	86,258	64,058
144,869	23,395	89,967	84,733	85,645	63,654
145,868	23,392	89,303	84,271	85,042	63,389
146,868	23,466	88,749	83,682	84,488	63,161
147,868	23,475	88,108	83,175	83,944	62,878
148,867	23,509	87,595	82,645	83,355	62,453
149,868	23,596	86,945	82,108	82,852	62,057
150,868	23,578	86,385	81,542	82,329	61,653
151,868	23,518	85,810	81,041	81,795	61,298
152,869	23,655	85,311	80,576	81,289	61,060
153,868	23,612	84,720	80,085	80,724	60,732
154,868	23,587	84,174	79,652	80,218	60,374
155,869	23,713	83,652	79,137	79,784	60,066
156,867	23,666	83,124	78,702	79,247	59,842
157,868	23,703	82,544	78,156	78,779	59,521
158,869	23,687	82,101	77,709	78,264	59,223
159,870	23,734	81,571	77,301	77,838	59,073
160,867	23,672	80,999	76,753	77,293	58,697
161,868	23,652	80,500	76,311	76,843	58,498
162,869	23,741	80,031	75,888	76,404	58,294
163,869	23,780	79,569	75,473	75,970	58,020
164,869	23,725	79,071	75,043	75,545	57,709
165,868	23,734	78,566	74,601	75,079	57,428
166,868	23,804	78,098	74,213	74,673	57,256
167,870	23,719	77,603	73,789	74,173	57,027
168,869	23,709	77,162	73,389	73,766	56,799
169,869	23,659	76,764	72,983	73,392	56,573
170,869	23,669	76,282	72,556	72,917	56,315
171,868	23,706	75,838	72,159	72,521	56,106
172,869	23,639	75,412	71,756	72,115	55,880
173,868	23,756	74,933	71,333	71,714	55,571
174,869	23,597	74,516	70,942	71,274	55,318
175,869	32,989	74,099	70,585	70,902	55,057
176,870	34,858	73,739	70,203	70,521	54,862
