Repository: maxencesoixante/Jumeau_Soudage_Induction

# Jumeau numérique — soudage par induction de composites CF/PEKK

Un **jumeau numérique** (simulation Python) du **soudage par induction** de laminés
composites carbone/PEKK. À partir de la géométrie du montage et du courant de la bobine,
le modèle prédit **où et à quelle vitesse la matière chauffe** à l'interface de soudure
une carte de température 3D dans le temps puis la confronte aux **thermocouples** des
essais réels (maîtrise, LIPEC/ÉTS).
> *Ce que produit le jumeau : la carte de température à l'interface sous l'empreinte de
> chauffe, à la manière de Lionetto et al. 2017 (Fig. 4). Les deux lobes chauds vers les
> bords libres et le creux central forment le « profil en M » caractéristique — expliqué
> plus bas.*

---

## Sommaire

1. [Le problème : souder des composites par induction](#1-le-problème--souder-des-composites-par-induction)
2. [Vue d'ensemble du modèle](#2-vue-densemble-du-modèle)
3. [La physique, équation par équation](#3-la-physique-équation-par-équation)
4. [Les expériences (et pourquoi on les a faites)](#4-les-expériences-et-pourquoi-on-les-a-faites)
5. [Validation](#5-validation)
6. [Hypothèses et limites connues](#6-hypothèses-et-limites-connues)
7. [Utilisation](#7-utilisation)
8. [Structure du dépôt](#8-structure-du-dépôt)
9. [Sources, citation et licence](#9-sources-citation-et-licence)

---

## 1. Le problème : souder des composites par induction

Les composites **carbone/PEKK** (fibres de carbone dans une matrice thermoplastique PEKK)
se soudent en **fondant localement la matrice** à l'interface entre deux pièces, sous
pression. Pour chauffer *sans contact*, on place au-dessus du joint une **bobine à induction**
(un tube de cuivre en épingle, « hairpin ») parcourue par un courant alternatif haute
fréquence (**388 kHz**). Ce courant crée un champ magnétique oscillant qui **induit des
courants de Foucault** dans les fibres de carbone conductrices : ceux-ci dissipent de la
chaleur par **effet Joule**, exactement là où on veut fondre.

Un **concentrateur de flux magnétique** (MFC, *Magnetic Flux Concentrator* — ici un bloc
Fluxtrol Ferrotron 559H) canalise le champ vers une empreinte étroite. Un pli **twill**
(tissu de carbone sergé, 0,20 mm) placé à l'interface sert de **suscepteur** : très
conducteur, il concentre la dissipation au bon plan.
> *Le montage semi-statique : coupon CF/PEKK **120 × 40 mm**, concentrateur MFC
> **31,5 × 55 mm**, bobine hairpin en tube Cu **6 × 6 mm** (entraxe des brins 12,35 mm),
> interface de soudure à **z = 3,36 mm**. Les 5 thermocouples (points rouges) mesurent la
> température à l'interface en travers de la largeur.*

**Pourquoi un jumeau numérique ?** Régler ce procédé à l'aveugle est coûteux : la fenêtre
entre « pas assez chaud pour souder » et « trop chaud, on dégrade le PEKK » est étroite, et
la répartition de chaleur dépend finement de la géométrie. Le jumeau permet de **prédire la
carte thermique** pour un courant donné, d'**expliquer** les gradients observés, et de
préparer les réglages avant de lancer une manip.

---

# simuler un essai + figures (sorties dans donnees/resultats/)
python code/scripts/simuler_essai.py code/config/essais/chauffe_250A_3TC.yaml

# 200 A avec céramique — résultat (analyse Claude, 2026-07-28)

**Le profil en « M » est VALIDÉ, symétrique.** Trois essais (v2, v3, v4) ; TC1 (chant y=0) était
cassé en v2/v3, **réparé en v4** → tous les points fiables.

Profil ΔT au pic (°C au-dessus de l'ambiant) :

| y (mm) | 0 | 10 | 20 (centre) | 30 | 40 | contraste chant/centre |
|---|---|---|---|---|---|---|
| v2 | (TC1 mort) | 141 | **89** | 119 | 192 | 2,17 |
| v3 | (93, TC1 douteux) | 172 | **104** | 141 | 226 | 2,16 |
| **v4 (TC1 réparé)** | **215** | 157 | **93** | 124 | **201** | 2,31 |
| **modèle 200 A** | 468 | 276 | **207** | 276 | 468 | 2,43 |

## Conclusions

1. **M SYMÉTRIQUE** (v4) : chant y=0 (215) ≈ chant y=40 (201), ratio **1,07** — les deux chants
   sont des lobes chauds, comme le prédit le modèle. L'asymétrie de v2/v3 venait **entièrement
   du TC1 cassé**, pas du montage.
2. **Contraste reproduit et proche du modèle** : 2,16 / 2,17 / 2,31 mesurés vs 2,43 modèle. La
   forme normalisée se superpose au modèle sur toute la largeur (cf. `analyse_v2_v3_v4.png`).
3. **Taux de chauffe** (v4) : chants ~16-18 °C/s, centre ~6,5 °C/s — le centre monte lentement
   (alimenté par conduction), les chants vite (source directe) : cohérent M-vallée.

## Réserve

**Valeurs absolues non confrontées** : chauffe manuelle courte (pic à ~15-22 s, ΔT 90-215 °C)
alors que le modèle vise ~46 s / plus chaud. Seule la FORME (contraste, symétrie) est comparée.
→ pour confronter les absolus et la loi en I², refaire avec une **chauffe standardisée** (durée
fixe / plateau), cf. protocole du dossier parent.

## Fichiers

- `200A_v2.txt`, `200A_v3.txt`, `200A_v4_TC1ok.txt` — essais (5 TC en largeur).
- `analyse_v2.png`, `analyse_v2_v3.png`, `analyse_v2_v3_v4.png` — figures.

File: data/exp7_bord-centre_2026-07-28_avec-ceramique/200A/200A_v2.txt
Time (s)	TC1 (C)	TC2 (C)	TC3 (C)	TC4 (C)	TC5 (C)
495,902	25,457	27,266	27,406	27,781	27,238
496,902	24,595	27,273	27,383	27,720	27,235
497,900	23,733	39,881	31,442	34,964	34,317
498,901	24,952	60,261	39,163	47,704	57,392
499,901	25,057	71,910	44,157	57,215	81,646
500,903	24,970	81,960	49,239	66,611	103,908
501,901	24,985	91,712	54,767	76,322	123,695
502,902	25,191	101,576	60,643	86,294	141,060
503,901	25,357	111,199	66,827	95,371	156,812
504,902	25,382	120,283	73,110	104,082	169,178
505,903	25,268	129,007	79,470	112,349	181,222
506,902	25,624	137,408	85,744	120,011	194,008
507,903	25,873	146,248	92,016	127,675	206,508
508,902	26,074	154,362	97,733	134,011	217,975
509,900	26,194	161,471	104,113	140,319	228,569
510,902	28,513	165,432	105,012	143,974	228,294
511,902	27,782	167,192	107,095	145,944	219,322
512,901	26,893	168,271	109,628	146,585	210,158
513,901	26,769	168,722	111,718	146,253	201,394
514,902	26,490	168,415	113,242	145,303	192,989
515,902	26,375	167,631	114,376	143,847	185,108
516,902	26,326	166,354	115,186	142,123	177,850
517,902	26,280	164,756	115,630	140,071	170,794
518,902	25,838	162,893	115,877	137,966	164,202
519,901	25,733	160,952	115,870	135,836	158,129
520,902	25,551	158,795	115,651	133,576	152,393
521,901	25,424	156,558	115,303	131,321	147,151
522,902	25,378	154,277	114,788	129,027	142,236
523,901	25,227	151,869	114,122	126,167	137,875
524,901	25,114	149,485	113,491	122,194	133,885
525,901	25,044	147,092	112,705	119,135	129,921
526,901	24,943	144,756	111,878	116,639	126,315
527,902	24,823	142,482	110,999	114,736	123,017
528,901	25,231	140,174	110,049	113,774	119,839
529,902	25,250	137,936	109,042	113,937	116,791
530,901	25,184	135,667	108,012	110,540	113,981
531,900	25,180	133,536	107,014	107,940	111,253
532,902	25,065	131,324	105,929	107,542	108,631
533,902	25,024	129,327	104,891	106,662	106,226
534,902	24,958	127,272	103,828	104,822	103,901
535,903	24,810	125,235	102,677	103,171	101,733
536,901	24,782	123,303	101,617	101,627	99,717
537,901	24,733	121,405	100,568	100,104	97,725
538,903	24,740	119,539	99,465	98,656	95,843
539,902	24,685	117,714	98,424	97,228	94,074
540,901	24,633	115,941	97,319	95,746	92,343
541,901	24,533	114,238	96,321	94,421	90,722
542,902	24,541	112,621	95,227	93,088	89,191
543,901	24,443	110,945	94,210	91,791	87,690
544,900	24,367	109,352	93,165	90,528	86,271
545,902	24,339	107,807	92,129	89,322	84,883
546,902	24,289	106,337	91,078	88,157	83,578
547,901	24,254	104,867	90,106	86,948	82,248
548,901	24,261	103,492	89,188	85,923	81,158
549,901	24,180	102,065	88,242	84,861	79,988
550,900	24,097	100,701	87,280	83,792	78,765
551,902	24,123	99,387	86,390	82,786	77,823
552,901	24,143	98,115	85,469	81,780	76,740
553,902	23,982	96,879	84,598	80,897	75,753
554,902	24,218	95,706	83,798	79,999	74,786
555,901	24,288	94,545	82,912	79,123	73,831
556,903	24,134	93,409	82,139	78,276	72,956
557,901	24,079	92,310	81,360	77,459	72,207
558,901	23,977	91,170	80,478	76,577	71,351
559,900	24,040	90,181	79,768	75,869	70,612
560,900	23,991	89,151	79,010	75,085	69,762
561,902	23,978	88,102	78,256	74,360	69,071
562,902	23,967	87,117	77,484	73,646	68,345
563,900	23,970	86,084	76,746	72,872	67,626
564,901	23,966	85,235	76,098	72,255	66,998
565,900	24,010	84,297	75,414	71,552	66,457
566,901	23,960	83,367	74,706	70,904	65,751
567,901	23,980	82,540	74,113	70,277	65,161
568,902	24,051	81,708	73,479	69,700	64,640
569,901	23,964	80,885	72,808	69,020	64,055
570,902	23,996	80,064	72,210	68,511	63,504
571,901	24,008	79,325	71,619	67,949	63,027
572,902	23,949	78,543	71,044	67,373	62,507
573,902	23,986	77,810	70,511	66,859	62,052
574,901	24,007	77,098	69,904	66,331	61,507
575,902	23,976	76,344	69,383	65,778	60,980
576,902	23,976	75,650	68,826	65,301	60,596
577,901	23,991	75,015	68,360	64,799	60,125
578,902	23,968	74,323	67,789	64,310	59,717
579,901	24,058	73,715	67,350	63,865	59,269
580,901	24,173	73,014	66,794	63,372	58,803
581,901	24,334	72,453	66,327	62,996	58,313
582,901	24,496	71,873	65,945	62,585	57,973
583,900	24,384	71,258	65,388	62,124	57,506
584,901	24,285	70,675	64,951	61,729	57,062
585,901	24,057	70,102	64,467	61,251	56,578
586,901	23,903	69,551	63,977	60,861	56,186
587,902	23,892	69,007	63,625	60,461	55,817
588,900	24,090	68,514	63,234	60,102	55,435
589,900	24,513	67,961	62,784	59,783	55,120
590,901	24,533	67,515	62,398	59,404	54,631
591,901	24,279	67,007	61,984	59,046	54,379
592,901	24,141	66,559	61,650	58,685	54,013
593,901	24,130	66,085	61,296	58,406	53,890
594,901	24,087	65,654	60,887	58,021	53,575
595,902	24,041	65,116	60,473	57,679	53,303
596,901	23,957	64,691	60,116	57,396	53,110
597,901	23,957	64,256	59,784	57,037	52,912
598,901	23,911	63,859	59,495	56,756	52,740
599,902	23,938	63,450	59,091	56,428	52,531
600,899	23,885	63,054	58,713	56,157	52,297
601,901	23,893	62,592	58,421	55,772	52,025
602,901	23,927	62,208	58,131	55,510	51,830
603,901	23,947	61,878	57,795	55,247	51,561
604,902	23,958	61,429	57,510	54,965	51,303
605,902	24,002	61,066	57,166	54,654	51,127
606,900	23,942	60,690	56,837	54,390	50,853

File: data/exp7_bord-centre_2026-07-28_avec-ceramique/200A/200A_v5.txt
Time (s)	TC1 (C)	TC2 (C)	TC3 (C)	TC4 (C)	TC5 (C)
23,580	25,200	25,110	25,309	25,694	25,397
24,607	25,196	25,080	25,320	25,727	25,463
25,581	25,226	25,089	25,356	25,714	25,437
26,581	25,220	25,071	25,322	25,653	25,425
27,580	25,204	25,091	25,357	25,731	25,444
28,580	30,054	33,315	29,392	29,921	31,113
29,581	51,944	49,040	36,705	40,016	53,105
30,582	76,616	60,914	41,586	49,459	76,032
31,580	100,835	73,040	47,090	59,038	97,454
32,580	123,662	85,485	53,186	68,632	117,257
33,580	143,730	97,953	59,749	78,115	134,674
34,581	161,322	110,161	66,653	87,293	150,607
35,581	177,325	121,809	73,710	96,347	165,311
36,580	191,936	132,719	80,696	105,034	180,286
37,582	205,485	143,009	87,751	113,182	193,849
38,580	218,629	152,804	94,841	121,493	205,594
39,580	230,504	162,508	101,689	130,146	217,259
40,579	241,170	172,389	108,302	138,960	228,401
41,580	250,401	182,941	114,573	148,188	238,388
42,581	258,051	192,934	120,255	158,682	246,997
43,580	264,508	200,423	125,091	165,920	254,613
44,580	269,603	206,225	128,203	171,508	261,351
45,580	263,892	207,537	129,259	173,207	257,451
46,580	255,535	207,244	131,970	172,760	250,270
47,581	247,510	206,082	134,192	171,687	242,796
48,580	239,652	204,151	135,725	170,067	235,216
49,580	231,992	201,608	136,578	168,023	227,626
50,581	224,646	198,747	137,045	165,692	220,232
51,582	217,683	195,430	137,034	162,964	212,927
52,579	211,176	192,055	136,788	160,123	205,945
53,581	204,781	188,485	136,189	157,175	199,046
54,581	198,435	184,900	135,511	154,090	192,419
55,580	192,111	181,259	134,610	150,954	185,987
56,580	186,073	177,676	133,522	147,842	179,860
57,580	180,340	174,157	132,438	144,864	174,185
58,582	174,958	170,627	131,217	141,978	168,811
59,579	169,823	167,174	129,920	139,041	163,681
60,579	164,961	163,838	128,563	136,324	158,878
61,580	160,378	160,539	127,156	133,663	154,386
62,581	155,996	157,345	125,746	131,178	150,129
63,580	151,941	154,382	124,324	128,726	146,138
64,579	148,065	151,416	122,862	126,384	142,320
65,582	144,349	148,580	121,409	123,962	138,690
66,580	140,893	145,723	119,961	121,506	135,295
67,580	137,412	142,556	118,385	119,206	132,038
68,580	134,189	139,842	116,874	117,017	128,934
69,579	131,184	137,326	115,417	114,847	125,962
70,581	128,308	134,744	113,902	112,822	123,126
71,579	125,535	132,351	112,445	110,889	120,487
72,580	122,857	129,988	111,074	109,143	117,952
73,579	120,293	127,574	109,393	105,557	115,695
74,582	117,823	125,328	107,990	104,216	113,461
75,581	115,503	123,149	106,627	102,731	111,245
76,579	113,217	121,029	105,235	101,233	109,075
77,579	111,041	119,025	103,957	99,855	107,108
78,580	108,823	117,070	102,656	98,489	105,214
79,581	106,662	115,150	101,360	97,256	103,378
80,582	104,657	113,332	100,114	96,004	101,634
81,580	102,829	111,475	98,774	94,673	99,860
82,580	101,169	109,799	97,671	93,504	98,289
83,580	99,473	108,075	96,406	92,218	96,750
84,579	97,963	106,548	95,324	91,109	95,322
85,582	96,361	104,956	94,140	89,847	93,866
86,580	94,953	103,416	93,017	88,703	92,380
87,579	93,587	102,016	92,077	87,541	91,030
88,579	92,203	100,586	91,005	86,489	89,667
89,581	90,909	99,130	90,001	85,395	88,376
90,580	89,748	97,847	88,970	84,463	87,225
91,580	88,503	96,517	87,998	83,515	86,046
92,580	87,373	95,267	87,042	82,564	84,947
93,581	86,390	94,004	86,060	81,753	83,892
94,580	85,307	92,764	85,138	80,890	82,792
95,580	84,345	91,707	84,280	80,140	81,915
96,579	83,332	90,644	83,392	79,315	80,883
97,580	82,359	89,532	82,528	78,529	79,935
98,579	81,436	88,481	81,742	77,780	79,029
99,579	80,461	87,423	80,874	76,946	78,127
100,581	79,670	86,447	80,116	76,244	77,286
101,581	78,738	85,501	79,320	75,440	76,413
102,579	77,885	84,520	78,541	74,708	75,572
103,580	77,057	83,642	77,819	74,072	74,816
104,580	76,184	82,697	77,081	73,376	74,043
105,579	75,472	81,895	76,441	72,847	73,339
106,580	74,589	80,990	75,731	72,187	72,579
107,580	73,774	80,101	74,962	71,543	71,858
108,579	73,063	79,405	74,386	70,934	71,211
109,580	72,305	78,666	73,749	70,396	70,601
110,581	71,618	77,808	73,100	69,741	69,920
111,580	70,909	77,089	72,435	69,224	69,266
112,581	70,311	76,394	71,893	68,657	68,707
113,580	69,559	75,559	71,258	68,059	68,075
114,579	68,980	74,938	70,693	67,561	67,516
115,580	68,466	74,252	70,137	67,142	66,940
116,581	67,884	73,619	69,602	66,563	66,477
117,580	67,315	73,021	69,029	66,158	65,952
118,580	66,721	72,349	68,473	65,616	65,364
119,581	66,280	71,782	68,027	65,214	64,860
120,579	65,749	71,079	67,454	64,643	64,378
121,580	65,319	70,484	66,979	64,193	63,870
122,581	64,833	69,947	66,463	63,782	63,391
123,580	64,288	69,324	65,974	63,308	62,941
124,581	63,784	68,736	65,479	62,928	62,486
125,580	63,336	68,217	64,999	62,487	62,025
126,578	62,854	67,680	64,567	62,030	61,571
127,580	62,484	67,135	64,087	61,672	61,149
128,579	62,066	66,665	63,732	61,351	60,716
129,579	61,590	66,176	63,272	60,901	60,357
130,581	61,098	65,662	62,840	60,520	59,872
131,580	60,734	65,158	62,395	60,179	59,532

File: data/exp7_bord-centre_2026-07-28_avec-ceramique/200A/200A_v6.txt
Time (s)	TC1 (C)	TC2 (C)	TC3 (C)	TC4 (C)	TC5 (C)
30,895	26,644	27,109	26,967	27,354	26,910
31,896	40,151	43,035	34,299	36,528	41,625
32,896	63,637	56,147	39,528	46,263	64,809
33,896	86,713	67,861	44,374	57,215	86,764
34,895	108,582	79,688	50,051	69,867	107,083
35,896	128,916	91,583	56,075	79,079	125,747
36,896	146,917	103,331	62,511	88,314	141,861
37,895	162,923	114,557	69,280	97,762	156,767
38,895	177,662	125,297	76,142	106,405	170,786
39,896	191,123	135,392	83,025	114,397	185,618
40,896	203,604	144,904	89,609	120,606	200,124
41,896	215,587	154,082	96,216	126,793	211,209
42,896	226,794	162,967	102,902	134,438	222,197
43,895	237,048	171,965	109,398	141,696	232,268
44,896	246,369	181,126	115,871	149,233	241,291
45,896	254,756	190,351	121,840	156,683	249,074
46,896	262,385	199,502	127,652	164,030	256,655
47,896	269,181	208,093	132,762	170,871	263,695
48,897	274,081	214,797	136,613	176,608	268,996
49,895	268,452	215,981	138,408	178,644	264,097
50,896	259,940	215,297	140,859	178,221	256,795
51,896	251,522	213,878	142,600	176,950	249,324
52,895	243,370	211,771	143,895	175,147	241,837
53,895	235,398	209,145	144,534	172,847	234,364
54,896	227,863	206,062	144,739	170,337	227,019
55,896	220,667	202,762	144,603	167,629	219,796
56,895	214,031	199,221	144,154	164,640	212,821
57,895	208,018	195,585	143,549	161,602	205,934
58,895	201,951	191,862	142,654	158,475	199,449
59,895	195,795	188,175	141,614	155,430	193,022
60,894	189,871	184,417	140,441	152,274	186,896
61,897	184,271	180,736	139,149	149,374	181,170
62,896	178,887	177,162	137,851	146,639	175,672
63,895	173,752	173,690	136,476	143,843	170,506
64,895	168,926	170,122	134,946	141,085	165,607
65,896	164,355	166,781	133,473	138,470	160,957
66,896	160,042	163,561	131,948	135,963	156,590
67,894	155,859	160,325	130,340	133,427	152,465
68,896	151,979	157,257	128,897	131,018	148,668
69,895	148,226	154,201	127,272	128,485	144,882
70,895	144,731	151,308	125,719	126,132	141,392
71,896	141,334	148,572	124,116	123,755	138,068
72,895	138,103	145,856	122,510	121,739	134,879
73,897	135,058	143,118	120,986	119,766	131,905
74,895	132,144	140,066	119,458	117,729	129,062
75,895	129,283	137,590	117,974	115,229	126,424
76,895	126,668	135,193	116,457	113,157	124,082
77,896	124,064	132,865	114,958	111,276	121,626
78,894	121,641	130,632	113,497	109,452	119,207
79,894	119,235	128,389	112,034	107,167	116,893
80,895	116,866	126,221	110,546	105,861	114,622
81,895	114,742	124,123	109,184	104,697	112,562
82,895	112,686	122,041	107,816	103,386	110,588
83,894	110,724	120,143	106,449	102,134	108,656
84,896	108,738	118,283	105,128	100,770	106,793
85,895	106,981	116,429	103,812	99,476	105,090
86,895	105,305	114,677	102,519	98,195	103,444
87,895	103,524	112,988	101,284	96,703	101,766
88,896	101,943	111,306	100,115	95,483	100,231
89,895	100,339	109,687	98,882	94,022	98,693
90,895	98,811	108,154	97,740	93,651	97,282
91,895	97,344	106,542	96,549	93,051	95,871
92,895	96,006	105,084	95,430	91,488	94,542
93,895	94,818	103,693	94,427	90,479	93,250
94,895	93,567	102,285	93,309	89,542	91,973
95,894	92,341	100,933	92,280	89,477	90,722
96,894	91,269	99,672	91,266	88,297	89,587
97,895	90,113	98,413	90,252	87,454	88,445
98,895	88,937	97,197	89,288	86,210	87,351
99,896	87,870	95,972	88,354	84,308	86,251
100,894	86,871	94,854	87,445	84,503	85,289
101,895	85,853	93,696	86,519	82,359	84,228
102,895	84,838	92,668	85,465	81,528	83,337
103,895	83,918	91,545	84,512	81,428	82,389
104,895	82,948	90,488	83,733	79,699	81,436
105,894	81,990	89,447	82,876	78,655	80,493
106,894	81,197	88,518	82,123	78,324	79,706
107,895	80,353	87,551	81,289	77,441	78,901
108,895	79,532	86,559	80,481	76,712	78,086
109,896	78,719	85,675	79,668	76,242	77,321
110,894	77,936	84,805	78,965	75,306	76,544
111,895	77,215	83,961	78,326	74,606	75,794
112,895	76,452	83,112	77,614	74,334	75,020
113,896	75,728	82,307	76,942	73,892	74,375
114,894	75,057	81,559	76,277	73,076	73,675
115,896	74,364	80,703	75,502	72,232	72,875
116,894	73,671	79,924	74,897	71,641	72,204
117,894	73,107	79,198	74,339	71,106	71,514
118,895	72,368	78,471	73,703	70,514	70,917
119,896	71,701	77,763	73,160	70,022	70,338
120,895	71,136	77,085	72,585	69,495	69,799
121,894	70,429	76,320	71,981	68,857	69,124
122,894	69,851	75,761	71,473	68,460	68,592
123,896	69,293	75,062	70,903	67,967	68,005
124,894	68,723	74,361	70,400	67,498	67,511
125,894	68,239	73,801	69,926	67,114	67,017
126,893	67,718	73,151	69,350	66,650	66,419
127,895	67,290	72,594	68,968	66,261	65,990
128,896	66,792	72,013	68,402	65,802	65,529
129,893	66,239	71,378	67,872	65,391	65,070
130,896	65,848	70,910	67,491	65,030	64,605
131,895	65,371	70,339	67,023	64,619	64,169
132,894	64,875	69,752	66,484	64,172	63,698
133,896	64,401	69,194	65,983	63,671	63,262
134,895	64,013	68,783	65,656	63,386	62,875
135,895	63,527	68,221	65,159	62,963	62,398
136,894	63,135	67,713	64,732	62,588	62,011
137,895	62,746	67,251	64,409	62,257	61,630
138,896	62,326	66,801	63,940	61,880	61,208
139,894	61,843	66,291	63,500	61,482	60,810
140,894	61,519	65,825	63,190	61,177	60,502
141,894	61,111	65,315	62,743	60,853	60,116
142,895	60,738	64,903	62,375	60,490	59,718
143,894	60,390	64,490	61,989	60,136	59,423
144,894	60,015	64,116	61,666	59,854	59,118
145,895	59,706	63,689	61,333	59,536	58,761
