Repository: maxencesoixante/Jumeau_Soudage_Induction

# Jumeau numérique — soudage par induction de composites CF/PEKK

Un **jumeau numérique** (simulation Python) du **soudage par induction** de laminés
composites carbone/PEKK. À partir de la géométrie du montage et du courant de la bobine,
le modèle prédit **où et à quelle vitesse la matière chauffe** à l'interface de soudure
une carte de température 3D dans le temps puis la confronte aux **thermocouples** des
essais réels (maîtrise, LIPEC/ÉTS).
> *Ce que produit le jumeau : la carte de température à l'interface sous l'empreinte de
> chauffe, à la manière de Lionetto et al. 2017 (Fig. 4). Les deux lobes chauds vers les
> bords libres et le creux central forment le « profil en M » caractéristique — expliqué
> plus bas.*

---

## Sommaire

1. [Le problème : souder des composites par induction](#1-le-problème--souder-des-composites-par-induction)
2. [Vue d'ensemble du modèle](#2-vue-densemble-du-modèle)
3. [La physique, équation par équation](#3-la-physique-équation-par-équation)
4. [Les expériences (et pourquoi on les a faites)](#4-les-expériences-et-pourquoi-on-les-a-faites)
5. [Validation](#5-validation)
6. [Hypothèses et limites connues](#6-hypothèses-et-limites-connues)
7. [Utilisation](#7-utilisation)
8. [Structure du dépôt](#8-structure-du-dépôt)
9. [Sources, citation et licence](#9-sources-citation-et-licence)

---

## 1. Le problème : souder des composites par induction

Les composites **carbone/PEKK** (fibres de carbone dans une matrice thermoplastique PEKK)
se soudent en **fondant localement la matrice** à l'interface entre deux pièces, sous
pression. Pour chauffer *sans contact*, on place au-dessus du joint une **bobine à induction**
(un tube de cuivre en épingle, « hairpin ») parcourue par un courant alternatif haute
fréquence (**388 kHz**). Ce courant crée un champ magnétique oscillant qui **induit des
courants de Foucault** dans les fibres de carbone conductrices : ceux-ci dissipent de la
chaleur par **effet Joule**, exactement là où on veut fondre.

Un **concentrateur de flux magnétique** (MFC, *Magnetic Flux Concentrator* — ici un bloc
Fluxtrol Ferrotron 559H) canalise le champ vers une empreinte étroite. Un pli **twill**
(tissu de carbone sergé, 0,20 mm) placé à l'interface sert de **suscepteur** : très
conducteur, il concentre la dissipation au bon plan.
> *Le montage semi-statique : coupon CF/PEKK **120 × 40 mm**, concentrateur MFC
> **31,5 × 55 mm**, bobine hairpin en tube Cu **6 × 6 mm** (entraxe des brins 12,35 mm),
> interface de soudure à **z = 3,36 mm**. Les 5 thermocouples (points rouges) mesurent la
> température à l'interface en travers de la largeur.*

**Pourquoi un jumeau numérique ?** Régler ce procédé à l'aveugle est coûteux : la fenêtre
entre « pas assez chaud pour souder » et « trop chaud, on dégrade le PEKK » est étroite, et
la répartition de chaleur dépend finement de la géométrie. Le jumeau permet de **prédire la
carte thermique** pour un courant donné, d'**expliquer** les gradients observés, et de
préparer les réglages avant de lancer une manip.

---

## 2. Vue d'ensemble du modèle

Le calcul enchaîne quatre étages physiques, du champ électromagnétique jusqu'à la
température, plus une étape de calibration :

```
Courant bobine (388 kHz)
      │
      ▼

# simuler un essai + figures (sorties dans donnees/resultats/)
python code/scripts/simuler_essai.py code/config/essais/chauffe_250A_3TC.yaml

# `Serie B/` — essai basse consigne 250 A / 25 N (2026-07-08)

Trois fichiers, dont deux dérivent du troisième.

| Fichier | Rôle |
|---|---|
| `serieB_brut_250A_25N_2026-07-08.txt` | **Source d'acquisition**, telle que sortie du banc. |
| `serieB_B-1_250A_25N_2026-07-08.csv` | B-1, extrait nettoyé de la source (lignes 1–1150). |
| `serieB_B-2_250A_25N_360C_2026-07-08.csv` | B-2, extrait de la source (lignes 1151–2386). C'est ce fichier que lit `config/essais/serieB_B-2.yaml`. |

## Ce que la source garde et que les CSV ont perdu

Les deux CSV sont les exploitables : décimale point, virgule séparatrice, temps remis à
zéro au début de chaque essai. Ils ne remplacent pas la source sur deux points.

**L'horodatage absolu.** La source court de 3954 s à 17186 s pour 2387 points ; les trous
d'acquisition qui expliquent l'écart disparaissent une fois le temps réindexé de 0 à N−1
dans les CSV.

**Les points TC4 aberrants de B-1.** Vingt-six valeurs ont été écrasées au nettoyage : une
à la ligne 888 (954,7 °C → 156,1 °C) et les vingt-cinq dernières, lignes 1125 à 1149, où
TC4 décroche puis sature à 2295 °C, toutes ramenées à 298,874 °C. B-2, lui, reprend la
source sans aucune retouche (écart maximal nul sur les cinq voies).

Le décrochage à 2295 °C est la butée haute de la chaîne d'acquisition, pas une mesure :
c'est la signature d'un thermocouple qui lâche en fin d'essai. On le garde ici parce qu'il
date la défaillance de TC4, information qu'aucun des deux CSV ne porte plus.

Format de la source : texte tab-séparé, décimale virgule, colonnes `Time (s)`, `TC1 (C)`…`TC5 (C)`.

File: donnees/data/Serie B/serieB_brut_250A_25N_2026-07-08.txt (part 1 of 3)
Time (s)	TC1 (C)	TC2 (C)	TC3 (C)	TC4 (C)	TC5 (C)
3954,338	21,085	22,755	22,484	23,182	23,322
3955,355	21,073	22,936	22,469	23,224	23,340
3956,339	21,075	22,980	22,434	23,189	23,283
3957,339	21,030	23,000	22,427	23,160	23,303
3958,339	21,137	23,058	22,484	23,252	23,359
3959,340	21,044	22,962	22,390	23,224	23,269
3960,339	21,024	22,974	22,441	23,189	23,262
3961,339	21,098	23,051	22,491	23,228	23,375
3962,340	21,028	23,068	22,450	23,168	23,286
3963,340	21,036	23,013	22,466	23,159	23,345
3964,338	21,090	23,030	22,431	23,111	23,347
3965,340	21,029	23,054	22,435	23,114	23,296
3966,340	21,007	23,037	22,400	23,099	23,243
3967,339	21,041	23,062	22,439	23,125	23,291
3968,339	21,013	23,049	22,444	23,170	23,312
3969,339	21,049	22,986	22,397	23,118	23,283
3970,340	21,072	23,052	22,449	23,179	23,325
3971,341	38,596	23,484	22,692	23,442	23,296
3972,340	70,335	24,493	24,161	23,795	23,405
3973,340	95,907	25,517	26,157	23,995	23,295
3974,339	114,750	26,768	28,478	23,964	23,389
3975,339	133,159	28,022	30,451	24,290	23,349
3976,339	148,705	55,505	32,487	24,143	23,405
3977,340	163,152	62,992	34,142	24,396	23,374
3978,339	183,008	69,138	35,631	24,336	23,308
3979,340	195,308	74,690	36,996	24,413	23,380
3980,339	205,504	79,763	38,317	24,744	23,468
3981,340	212,567	84,914	39,533	24,648	23,523
3982,340	212,493	89,223	40,635	24,665	23,439
3983,339	220,527	94,096	41,771	25,096	23,478
3984,340	230,595	98,040	42,796	25,103	23,564
3985,340	244,405	102,131	43,787	25,344	23,590
3986,339	250,618	105,666	44,690	25,183	23,585
3987,340	252,383	108,735	45,501	25,303	23,629
3988,339	261,809	111,992	46,302	25,732	23,686
3989,340	267,767	115,067	47,089	25,474	23,713
3990,340	273,555	117,542	47,821	25,540	23,760
3991,340	273,184	119,927	48,512	25,546	23,776
3992,339	277,182	121,686	49,223	25,640	23,798
3993,339	279,244	123,779	49,818	26,007	23,809
3994,339	284,079	125,614	50,446	25,923	23,799
3995,340	287,970	126,932	51,084	25,891	23,911
3996,339	293,061	128,498	51,724	26,171	24,042
3997,339	297,536	129,425	52,184	26,132	23,853
3998,340	303,331	130,502	52,718	26,042	23,910
3999,339	302,909	131,540	53,420	26,229	24,038
4000,340	301,036	132,655	53,984	26,431	24,067
4001,341	305,642	133,647	54,509	26,657	24,073
4002,340	309,327	134,913	55,205	26,619	24,222
4003,340	309,878	135,853	55,675	26,640	24,152
4004,341	312,411	135,960	56,271	26,528	24,282
4005,339	321,942	136,240	56,853	26,635	24,273
4006,339	321,911	137,071	57,571	26,787	24,342
4007,339	322,043	137,734	58,133	26,882	24,328
4008,339	331,946	146,671	58,804	26,763	24,399
4009,340	335,024	152,703	59,448	26,778	24,405
4010,341	338,715	150,526	59,908	26,849	24,407
4011,339	340,319	157,212	60,495	26,912	24,441
4012,339	345,558	157,059	61,066	26,961	24,438
4013,341	348,677	156,284	61,652	26,906	24,572
4014,340	352,052	157,073	62,217	26,977	24,485
4015,339	351,627	158,066	62,899	27,016	24,567
4016,340	360,162	162,115	63,484	27,360	24,701
4017,339	359,325	159,751	64,013	27,212	24,688
4018,340	360,457	161,930	64,580	27,225	24,676
4019,341	359,817	163,698	65,276	27,379	24,713
4020,340	362,015	160,367	65,828	27,557	24,766
4021,340	367,610	159,490	66,556	27,513	24,867
4022,340	368,945	162,144	67,106	27,544	24,807
4023,340	370,572	161,303	67,701	27,532	24,816
4024,340	358,630	150,931	68,291	27,571	24,979
4025,340	342,237	142,380	68,154	27,472	24,947
4026,339	334,980	139,794	67,778	27,369	24,925
4027,340	328,139	137,079	67,206	27,296	24,984
4028,341	321,623	134,388	66,737	27,216	24,986
4029,340	315,302	131,755	66,247	27,227	25,026
4030,339	309,288	129,200	65,732	27,087	25,020
4031,341	303,531	126,608	65,324	27,133	25,029
4032,339	298,065	124,123	64,878	27,130	25,043
4033,340	292,866	121,880	64,553	27,107	25,075
4034,340	287,925	119,747	64,220	27,046	25,029
4035,340	283,334	117,624	63,916	26,992	25,074
4036,339	278,982	115,648	63,730	27,047	25,103
4037,340	274,772	113,867	63,475	26,951	25,033
4038,341	270,783	112,122	63,296	26,874	25,016
4039,340	267,021	110,483	63,101	26,833	25,083
4040,339	263,440	108,853	62,989	26,728	25,076
4041,340	259,950	107,391	62,893	26,716	25,021
4042,339	256,621	105,912	62,748	26,684	25,041
4043,340	253,452	104,517	62,756	26,732	25,130
4044,341	250,370	103,161	62,660	26,656	25,055
4045,341	247,428	101,844	62,541	26,637	25,035
4046,340	244,599	100,605	62,558	26,605	25,032
4047,340	241,874	99,437	62,535	26,621	25,026
4048,339	239,241	98,406	62,460	26,602	25,047
4049,340	236,696	97,470	62,405	26,657	25,013
4050,339	234,235	96,499	62,361	26,568	25,035
4051,341	231,841	95,611	62,376	26,621	25,054
4052,339	229,439	94,670	62,423	26,659	25,068
4053,340	227,102	93,722	62,356	26,601	25,000
4054,341	224,788	92,920	62,348	26,578	25,010
4055,339	222,547	92,086	62,360	26,576	24,972
4056,339	220,333	91,273	62,355	26,608	25,003
4057,340	218,214	90,456	62,341	26,608	24,995
4058,340	216,132	89,823	62,427	26,628	24,983
4059,341	213,982	89,017	62,356	26,557	24,920
4060,340	211,989	88,255	62,464	26,576	24,961
4061,340	210,049	87,677	62,480	26,608	24,989
4062,339	208,035	86,928	62,436	26,567	24,963
4063,340	206,198	86,395	62,502	26,612	24,991
4064,340	204,300	85,692	62,509	26,542	24,965
4065,341	202,541	85,149	62,538	26,584	24,991
4066,341	200,744	84,539	62,511	26,506	24,960
4067,341	198,950	83,896	62,603	26,568	25,038
4068,339	197,169	88,475	62,568	26,447	24,931
4069,340	195,426	80,528	62,598	26,551	24,931
4070,340	193,775	62,120	62,660	26,528	25,009
4071,340	192,054	33,361	62,595	26,499	24,913
4072,340	190,442	32,364	62,635	26,516	24,934
4073,339	188,923	32,015	62,697	26,574	24,940
4074,339	187,254	31,791	62,704	26,587	24,907
4075,341	185,742	31,540	62,679	26,582	24,923
4076,342	184,270	31,446	62,707	26,653	24,898
4077,340	182,873	31,428	62,788	26,781	24,986
4078,340	181,327	31,212	62,788	26,709	24,917
4079,341	179,795	31,103	62,752	26,727	24,912
4080,341	178,434	31,036	62,802	26,813	24,920
4081,340	176,927	30,930	62,828	26,856	24,904
4082,341	175,638	30,865	62,863	26,839	24,971
4083,339	174,173	30,794	62,857	26,828	24,927
4084,341	172,871	30,729	62,888	26,936	24,925
4085,340	171,544	30,598	62,870	26,925	24,889
4086,341	170,178	30,593	62,906	26,947	24,894
4087,341	168,934	30,494	62,913	26,977	24,934
4088,341	167,659	30,447	62,925	26,940	24,873
4089,340	166,386	30,358	62,909	26,987	24,869
4090,340	165,144	30,275	62,997	26,993	24,910
4091,340	163,874	30,217	62,985	27,017	24,915
4092,340	162,750	30,121	63,014	27,049	24,910
4093,340	161,565	30,048	62,979	27,096	24,929
4094,341	160,377	67,139	63,047	27,094	24,913
4095,341	159,196	29,577	63,012	27,086	24,854
4096,340	158,119	29,064	63,048	27,110	24,896
4097,341	156,955	28,607	63,062	27,124	24,903
4098,341	155,780	28,456	63,043	27,137	24,885
4099,340	154,713	28,405	63,026	27,193	24,892
4100,341	153,558	28,347	63,005	27,177	24,840
4101,340	152,484	28,280	63,037	27,215	24,879
4102,340	151,427	28,222	63,030	27,244	24,910
4103,341	150,402	28,119	62,988	27,272	24,911
4104,341	149,370	28,094	62,983	27,315	24,942
4105,341	148,333	28,093	63,013	27,347	24,938
4106,340	147,259	28,329	62,971	27,406	24,962
4107,342	146,225	28,051	62,940	27,395	24,904
4108,340	145,248	27,902	62,918	27,418	24,909
4109,339	144,298	27,908	62,877	27,453	24,934
4110,340	143,360	27,953	62,883	27,531	24,969
4111,340	142,313	27,844	62,844	27,489	24,903
4112,341	141,388	27,781	62,796	27,503	24,904
4113,340	140,464	27,788	62,771	27,559	24,866
4114,339	139,572	27,785	62,770	27,636	24,940
4115,341	138,670	27,780	62,762	27,654	24,964
4116,340	137,781	27,792	62,788	27,702	24,976
4117,341	136,839	27,779	62,695	27,751	24,955
4118,341	135,925	27,725	62,620	27,729	24,959
4119,341	135,082	27,687	62,601	27,774	25,005
4120,340	134,165	27,641	62,525	27,744	24,937
4121,341	133,341	27,585	62,475	27,782	24,966
4122,340	132,410	27,543	62,443	27,796	24,921
4123,341	131,681	27,531	62,485	27,902	25,004
4124,342	130,813	27,554	62,436	27,941	25,006
4125,341	129,967	27,486	62,410	28,010	25,026
4126,340	129,126	27,506	62,393	28,022	25,060
4127,341	128,286	27,470	62,296	28,079	24,978
4128,341	127,493	27,450	62,311	28,068	25,043
4129,341	126,711	27,390	62,228	28,080	25,053
4130,340	125,933	27,437	62,220	28,188	25,057
4131,340	125,118	27,374	62,145	28,180	25,098
4132,340	124,389	27,335	62,098	28,222	25,102
4133,340	123,576	27,324	62,093	28,252	25,063
4134,341	122,819	27,272	61,962	28,264	25,069
4135,340	122,142	27,289	62,006	28,320	25,130
4136,341	121,383	27,242	61,921	28,368	25,095
4137,340	120,637	27,291	61,952	28,397	25,140
4138,341	119,964	27,248	61,870	28,434	25,139
4139,340	119,225	27,229	61,766	28,474	25,160
4140,341	118,483	27,271	61,743	28,535	25,121
4141,341	117,825	27,152	61,678	28,504	25,136
4142,341	117,169	27,214	61,676	28,602	25,214
4143,341	116,444	27,128	61,522	28,601	25,168
4144,340	115,740	32,066	61,523	28,655	25,159
4145,340	115,082	31,866	61,469	28,665	25,177
4146,341	114,521	31,810	61,408	28,692	25,175
4147,341	113,865	31,785	61,378	28,808	25,256
4148,340	113,211	31,639	61,318	28,826	25,169
4149,340	112,570	31,655	61,230	28,911	25,241
4150,340	111,871	31,603	61,166	28,853	25,216
4151,341	111,332	31,568	61,109	28,942	25,286
4152,341	110,726	31,492	61,088	28,983	25,272
4153,340	110,047	31,436	60,952	28,984	25,287
4154,340	109,551	31,440	60,989	29,014	25,315
4155,341	108,909	31,354	60,885	29,119	25,367
4156,342	108,388	31,319	60,868	29,180	25,343
4157,341	107,749	31,240	60,738	29,129	25,336
4158,341	107,179	31,234	60,748	29,176	25,342
4159,340	106,542	31,210	60,626	29,227	25,431
4160,342	106,090	31,172	60,529	29,283	25,405
4161,340	105,547	30,706	60,518	29,330	25,413
4162,342	105,043	28,832	60,523	29,367	25,485
4163,341	104,477	27,183	60,410	29,303	25,429
4164,340	103,914	26,886	60,342	29,360	25,451
4165,341	103,427	26,867	60,315	29,398	25,424
4166,340	102,858	26,772	60,185	29,326	25,350
4167,340	102,310	26,764	60,162	29,433	25,404
4168,342	101,883	26,881	60,135	29,524	25,454
4169,340	101,337	26,221	60,094	29,518	25,322
4170,340	100,807	26,125	60,046	29,526	25,512
4171,341	100,336	26,175	59,994	29,570	25,521
4172,341	99,764	26,005	59,927	29,648	25,518
4173,340	99,306	25,850	59,865	29,698	25,566
4174,341	98,871	25,763	59,773	29,729	25,670
4175,341	98,309	25,685	59,726	29,721	25,618
4176,341	97,851	25,648	59,611	29,738	25,570
4177,341	97,474	25,694	59,597	29,896	25,710
4178,340	96,948	25,676	59,576	29,838	25,679
4179,340	96,547	25,731	59,456	29,903	25,661
4180,341	96,063	25,674	59,358	29,904	25,674
4181,342	95,611	25,679	59,265	29,949	25,690
4182,341	95,224	25,693	59,242	29,952	25,724
4183,341	94,825	25,673	59,151	30,030	25,712
4184,341	94,431	25,671	59,072	30,041	25,756
4185,342	94,015	25,651	59,027	30,113	25,774
4186,340	93,641	25,705	58,905	30,042	25,788
4187,342	93,307	25,664	58,927	30,170	25,787
4188,341	93,030	30,060	58,848	30,184	25,830
4189,340	92,770	39,803	58,853	30,216	25,851
4190,340	92,413	33,245	58,700	30,258	25,900
4191,342	92,098	36,651	58,580	30,266	25,882
4192,341	91,735	26,209	58,398	30,237	25,883
4193,341	91,478	26,508	58,288	30,345	25,925
4194,341	91,147	26,463	58,131	30,293	25,914
4195,340	90,844	26,523	58,051	30,330	25,933
4196,341	90,473	26,356	57,911	30,272	25,971
4197,339	90,182	26,443	57,783	30,250	25,949
4198,340	89,909	26,737	57,700	30,322	26,016
4199,341	89,692	26,907	57,650	30,365	26,059
4200,341	89,300	26,877	57,513	30,347	26,021
4201,340	89,040	26,919	57,384	30,314	26,025
4202,341	88,796	26,992	57,365	30,337	26,050
4203,342	88,519	27,401	57,292	30,353	26,107
4204,342	88,285	27,538	57,205	30,381	26,139
4205,339	88,012	27,635	57,089	30,396	26,116
4206,339	87,841	27,690	57,008	30,430	26,149
4207,339	87,508	28,164	56,964	30,451	26,194
4208,341	87,418	28,889	56,910	30,445	26,169
4209,339	87,104	29,256	56,858	30,409	26,191
4210,341	86,965	29,219	56,823	30,514	26,241
4211,340	86,774	29,173	56,715	30,484	26,295
4212,341	86,529	29,142	56,733	30,524	26,043
4213,341	86,236	28,982	56,594	30,471	25,565
4214,341	86,029	37,818	56,552	30,457	25,613
4215,341	85,855	37,421	56,522	30,520	24,413
4216,341	85,636	37,324	56,506	30,575	24,667
4217,339	85,417	37,162	56,486	30,620	25,015
4218,339	85,175	37,093	56,497	30,635	25,135
4219,341	85,036	37,082	56,565	30,676	24,579
4220,340	84,861	37,037	56,484	30,711	24,431
4221,340	84,648	36,936	56,403	30,737	24,482
4222,341	84,515	36,891	56,406	30,816	25,433
4223,340	84,333	36,933	56,414	30,874	25,784
4224,341	84,194	36,868	56,355	30,867	24,857
4225,341	84,027	36,773	56,352	30,929	24,638
4226,341	83,878	36,815	56,347	30,916	25,696
4227,340	83,647	36,797	56,299	31,003	25,582
4228,341	83,473	36,770	56,305	31,045	25,499
4229,341	83,297	36,700	56,266	31,103	23,831
4230,340	83,094	36,661	56,214	31,105	23,840
4231,342	82,938	36,585	56,166	31,126	23,794
4232,339	82,740	36,524	56,109	31,137	23,724
4233,340	82,606	56,097	56,155	31,238	24,846
4234,340	82,351	69,152	56,057	31,226	24,544
4235,339	82,263	67,161	56,063	31,263	25,213
4236,341	82,069	61,973	56,019	31,338	25,581
4237,341	81,964	70,256	56,021	31,294	25,172
4238,340	81,776	54,197	56,002	31,364	24,229
4239,340	81,610	50,740	55,915	31,357	23,920
4240,340	81,517	50,605	55,929	31,484	23,642
4241,339	81,358	50,489	55,944	31,486	23,537
4242,340	81,209	50,245	55,883	31,552	23,697
4243,341	81,127	50,142	55,864	31,571	23,667
4244,341	81,032	49,990	55,847	31,609	23,541
4245,340	80,927	49,950	55,772	31,701	23,446
4246,340	80,801	57,481	55,696	31,700	23,607
4247,341	80,696	68,698	55,634	31,730	24,110
4248,339	80,599	71,434	55,614	31,810	24,364
4249,341	80,517	71,570	55,570	31,834	24,364
4250,341	80,384	71,350	55,498	31,821	24,179
4251,340	80,216	55,255	55,222	31,943	24,617
4252,341	80,154	35,023	54,807	32,042	25,449
4253,341	80,006	34,098	54,703	31,962	25,461
4254,339	79,851	33,681	54,632	31,985	25,440
4255,341	79,770	33,457	54,632	32,105	25,494
4256,340	79,620	33,485	54,553	32,071	25,542
4257,341	79,503	34,519	54,460	32,098	25,533
4258,340	79,313	36,308	54,385	32,147	25,506
4259,341	79,298	37,044	54,322	32,210	25,544
4260,340	79,141	37,516	54,356	32,272	25,519
4261,341	79,077	39,000	54,245	32,263	25,455
4262,340	78,913	42,594	54,120	32,305	25,433
4263,340	78,772	56,930	54,379	32,368	26,568
4264,340	78,733	50,977	54,477	32,422	27,243
4265,338	78,617	50,534	54,287	32,460	27,291
4266,340	78,527	50,379	54,258	32,573	27,438
4267,341	78,273	50,103	54,055	32,465	27,465
4268,341	78,271	50,097	53,993	32,576	27,574
4269,340	78,076	49,848	53,843	32,561	27,533
4270,340	78,012	49,666	53,744	32,596	27,526
4271,340	77,895	49,525	53,668	32,609	27,484
4272,341	77,787	49,331	53,556	32,650	27,589
4273,339	77,575	49,181	53,477	32,642	27,563
4274,339	77,471	49,054	53,370	32,666	27,590
4275,340	77,255	48,849	53,227	32,711	27,540
4276,340	77,129	48,757	53,193	32,768	27,632
4277,340	77,007	48,644	53,099	32,860	27,658
4278,340	76,852	48,622	52,939	32,797	27,480
4279,339	76,799	48,558	52,699	32,796	27,122
4280,340	76,593	48,406	52,597	32,769	26,636
4281,340	76,514	48,082	52,494	32,796	26,384
4282,341	76,324	48,041	52,361	32,826	26,223
4283,341	76,287	47,755	52,321	32,814	26,220
4284,340	76,113	47,412	52,218	32,919	26,197
4285,340	76,017	47,070	52,105	32,917	26,053
4286,340	75,798	46,812	52,056	32,945	26,043
4287,342	75,658	46,414	51,879	32,899	25,854
4288,340	75,531	46,123	51,717	32,939	25,790
4289,341	82,708	51,181	76,869	33,739	25,878
4290,340	81,467	57,487	107,118	34,267	25,998
4291,340	81,589	64,647	129,164	34,939	26,053
4292,341	78,674	71,702	146,985	35,722	25,978
4293,341	79,538	78,322	164,544	35,865	26,161
4294,339	96,467	85,359	198,568	36,129	26,203
4295,341	93,526	116,850	218,359	36,695	26,277
4296,340	95,957	124,054	232,395	37,344	26,352
4297,341	94,716	124,070	249,779	37,869	26,507
4298,339	90,884	117,262	251,646	38,462	26,609
4299,338	87,702	126,196	269,656	38,729	27,015
4300,341	85,826	131,177	278,909	39,178	28,917
4301,341	87,466	129,405	278,686	40,077	28,766
4302,340	86,495	131,500	285,970	40,335	28,390
4303,340	83,875	136,129	296,703	40,760	28,391
4304,341	86,028	135,334	304,216	41,293	28,414
4305,341	88,035	134,815	309,745	41,832	28,458
4306,339	87,829	137,500	315,103	42,131	28,571
4307,338	90,031	136,105	320,301	42,661	28,459
4308,340	89,230	139,936	325,003	43,075	28,539
4309,340	90,093	141,890	332,651	43,555	28,600
4310,340	90,481	140,317	335,377	43,852	28,735
4311,340	90,521	143,689	338,370	44,204	28,802
4312,339	91,277	144,647	340,980	44,703	28,935
4313,341	91,757	148,896	344,568	44,875	28,868
4314,341	91,449	144,741	344,088	45,246	28,998
4315,340	89,773	148,649	349,239	45,887	29,151
4316,341	89,009	151,775	346,139	46,124	29,179
4317,339	87,705	155,443	349,528	46,387	29,143
4318,339	86,624	156,063	358,949	46,850	29,235
4319,340	88,397	157,084	354,555	47,282	29,234
4320,340	87,776	157,221	359,791	47,825	29,334
4321,341	89,634	158,420	363,862	48,141	29,480
4322,340	90,264	158,988	366,577	48,421	30,241
4323,340	90,891	160,397	367,442	48,734	30,426
4324,340	92,895	165,403	371,268	49,262	30,462
4325,340	87,191	152,115	356,051	49,324	30,506
4326,340	83,598	141,049	337,499	49,428	30,555
4327,339	83,764	140,720	327,446	49,485	30,675
4328,340	84,055	138,820	318,773	49,538	30,462
4329,339	84,166	133,264	309,789	49,484	30,426
4330,339	84,386	128,471	300,850	49,437	30,418
4331,340	84,629	117,787	292,531	49,476	30,479
4332,340	84,900	113,212	284,546	49,450	30,520
4333,339	85,101	123,191	277,112	49,396	30,581
4334,340	85,286	122,594	270,036	49,404	30,596
4335,339	85,522	121,429	263,451	49,380	30,603
4336,339	85,784	120,231	257,324	49,353	30,659
4337,339	85,962	119,180	251,348	49,379	30,624
4338,339	86,208	118,243	245,727	49,300	30,623
4339,341	86,490	117,809	240,456	49,376	30,668
4340,341	86,752	117,561	235,405	49,439	30,732
4341,339	86,976	117,364	230,605	49,391	30,621
4342,340	87,232	117,479	226,118	49,465	30,330
4343,340	87,390	117,341	221,787	49,470	30,369
4344,339	87,672	116,835	217,703	49,477	30,358
4345,340	87,852	117,319	213,739	49,479	30,322
4346,341	88,087	117,332	210,060	49,485	30,292
4347,338	88,274	117,625	206,430	49,498	30,274
4348,340	88,550	117,934	203,074	49,554	30,316
4349,340	88,701	118,790	199,789	49,563	30,208
4350,338	88,927	119,812	196,707	49,616	30,104
4351,339	89,148	120,060	193,735	49,665	30,306
4352,340	89,365	120,501	190,844	49,672	30,269
4353,340	89,551	121,581	188,035	49,718	30,364
4354,341	89,766	122,021	185,369	49,756	30,410
4355,340	89,913	122,364	182,843	49,784	30,513
4356,339	90,106	123,187	180,377	49,838	30,860
4357,340	90,256	124,051	178,036	49,945	31,052
4358,338	90,439	124,050	175,808	50,010	30,493
4359,339	90,669	124,490	173,648	49,995	30,073
4360,340	90,826	123,501	171,505	50,125	30,042
4361,340	91,008	122,822	169,441	50,093	29,913
4362,339	91,119	121,905	167,474	50,181	29,855
4363,340	91,304	120,906	165,562	50,271	29,888
4364,340	91,450	120,177	163,697	50,347	29,947
4365,340	91,611	119,010	161,848	50,389	29,535
4366,340	91,845	118,123	160,195	50,484	29,153
4367,339	91,944	117,968	158,476	50,543	28,904
4368,339	92,111	117,025	156,842	50,630	29,020
4369,341	92,275	115,867	155,205	50,665	28,887
4370,340	92,316	114,529	153,634	50,629	28,809
4371,339	92,516	90,213	152,244	50,765	28,976
4372,340	92,662	140,648	150,702	50,840	29,408
4373,340	92,790	101,888	149,225	50,919	29,424
4374,340	92,929	97,730	147,856	51,005	29,432
4375,339	93,006	105,703	146,477	51,026	29,407
4376,340	93,143	103,878	145,138	51,139	29,482
4377,341	93,258	103,065	143,791	51,141	29,397
4378,339	93,486	102,270	142,568	51,243	29,492
4379,340	93,560	101,627	141,280	51,274	29,545
4380,339	93,702	100,986	140,044	51,372	29,528
4381,340	93,815	104,717	138,847	51,423	29,501
4382,339	93,890	104,159	137,615	51,430	29,532
4383,339	94,042	103,602	136,470	51,533	29,577
4384,339	94,134	102,861	135,342	51,483	29,579
4385,339	94,246	102,167	134,226	51,653	29,656
4386,338	94,403	101,562	133,252	51,688	29,725
4387,340	94,516	105,934	132,162	51,735	29,695
4388,340	94,591	126,954	131,124	51,832	29,735
4389,341	94,632	124,786	130,107	51,878	29,738
4390,340	94,712	123,857	129,103	51,909	29,716
4391,341	94,880	122,994	128,196	51,993	29,787
4392,340	94,910	122,246	127,292	52,054	29,855
4393,339	94,959	121,625	126,357	52,145	29,850
4394,340	95,050	120,619	125,459	52,160	29,846
4395,338	95,135	119,989	124,563	52,195	29,864
4396,340	95,215	119,275	123,734	52,313	29,856
4397,340	95,242	118,609	122,841	52,317	31,034
4398,339	95,361	104,763	121,988	52,394	30,994
4399,339	95,363	82,773	121,205	52,439	31,865
4400,340	95,449	103,702	120,394	52,497	30,012
4401,340	95,437	96,498	119,659	52,466	29,996
4402,340	95,497	113,516	118,920	52,551	29,820
4403,340	95,522	83,343	118,212	52,620	29,734
4404,341	95,514	81,805	117,652	52,701	29,805
4405,339	95,565	88,990	117,000	52,779	29,849
4406,339	95,510	117,132	116,319	52,833	29,923
4407,339	95,515	116,415	115,716	52,884	29,968
4408,340	95,487	114,975	115,135	52,935	31,872
4409,339	95,612	113,896	114,608	53,032	30,787
4410,340	95,566	110,093	114,005	53,081	30,564
4411,339	95,592	105,208	113,550	53,184	32,748
4412,339	95,470	96,029	112,943	53,110	33,653
4413,340	95,533	114,998	112,433	53,262	36,096
4414,339	95,529	114,512	111,880	53,230	34,973
4415,339	95,508	110,843	111,378	53,279	32,505
4416,340	95,553	113,719	110,938	53,374	33,687
4417,341	95,525	113,293	110,470	53,461	36,363
4418,340	95,581	112,940	109,992	53,536	36,530
4419,339	95,523	111,809	109,575	53,568	36,553
4420,341	95,472	87,931	109,106	53,608	36,586
4421,338	95,364	73,287	108,655	53,634	36,642
4422,339	95,343	71,666	108,293	53,768	36,523
4423,340	95,251	68,184	107,820	53,728	35,051
4424,341	95,253	65,161	107,411	53,801	36,332
4425,340	95,304	66,200	107,077	53,947	36,965
4426,339	95,290	62,953	106,665	53,976	37,065
4427,340	95,286	63,128	106,339	54,059	37,131
4428,341	95,205	59,102	105,918	54,098	37,230
4429,340	95,188	52,193	105,584	54,148	37,321
4430,339	95,135	44,431	105,216	54,205	37,374
4431,339	95,153	88,727	104,932	54,327	33,689
4432,339	95,164	88,956	104,601	54,374	31,985
4433,340	95,127	108,464	104,302	54,475	28,086
4434,340	94,980	107,930	103,948	54,476	28,016
4435,339	94,998	107,679	103,668	54,562	27,996
4436,339	94,924	107,023	103,328	54,585	27,815
4437,339	94,878	103,212	103,035	54,648	27,807
4438,340	94,792	91,168	102,731	54,694	28,107
4439,339	94,830	88,115	102,487	54,671	28,509
4440,340	94,817	87,887	102,204	54,747	28,751
4441,339	94,761	87,825	101,988	54,749	28,754
4442,339	94,686	87,550	101,634	54,826	28,620
4443,340	94,571	87,846	101,321	54,850	28,380
4444,340	94,530	96,156	101,048	54,903	28,272
4445,338	94,456	105,943	100,770	54,913	28,083
4446,340	94,401	105,744	100,437	54,941	28,112
4447,339	94,401	105,530	100,215	55,001	28,180
4448,339	94,351	105,306	99,990	55,005	28,197
4449,340	94,277	105,139	99,675	55,045	28,077
4450,340	94,195	74,017	99,364	55,060	36,775
4451,339	94,198	103,312	99,089	55,126	34,169
4452,339	94,154	102,338	98,825	55,130	32,826
4453,339	94,085	101,864	98,504	55,116	32,785
4454,339	94,131	81,776	98,313	55,205	32,806
4455,338	94,031	80,407	98,037	55,197	32,722
4456,339	93,942	80,057	97,750	55,170	32,664
4457,340	93,860	79,871	97,475	55,264	32,764
4458,340	93,773	78,131	97,190	55,207	32,815
4459,339	93,760	73,140	96,966	55,230	32,847
4460,339	93,694	100,612	96,666	55,268	32,923
4461,338	93,725	96,982	96,489	55,306	33,009
4462,339	93,630	102,599	96,165	55,244	32,973
4463,338	93,613	102,960	95,916	55,274	32,981
4464,339	93,494	100,763	95,981	59,542	33,025
4465,338	93,365	91,977	98,933	69,728	33,119
4466,339	93,359	73,922	102,709	71,281	33,497
4467,339	93,390	66,543	106,952	88,482	33,692
4468,339	93,364	65,544	112,272	95,187	34,164
4469,339	93,286	65,213	117,981	101,000	34,519
4470,340	93,267	69,650	124,252	109,441	34,136
4471,340	93,326	83,594	130,299	111,960	33,090
4472,339	93,092	83,676	136,213	114,199	33,859
4473,339	93,146	83,789	142,756	122,183	36,298
4474,340	93,111	83,926	148,790	132,334	36,527
4475,340	93,094	84,840	155,670	133,206	36,973
4476,339	93,183	84,832	161,260	147,428	37,295
4477,339	93,039	85,055	166,872	150,174	38,953
4478,340	92,984	85,048	172,199	156,190	39,379
4479,339	92,864	85,020	178,170	163,647	39,661
4480,339	93,059	85,212	183,254	167,569	39,985
4481,339	93,006	85,350	188,025	168,940	40,288
4482,339	92,968	85,434	193,050	168,754	40,593
4483,339	92,935	85,425	197,934	181,471	41,017
4484,340	92,852	85,857	202,514	188,414	41,367
4485,339	92,835	86,083	206,980	193,524	41,747
4486,339	92,939	86,223	211,075	201,312	41,930
4487,340	92,931	86,189	214,441	202,892	42,252
4488,338	92,827	86,519	217,767	203,583	42,524
4489,339	92,424	86,506	220,724	209,776	42,814
4490,339	92,817	86,761	224,014	218,367	43,370
4491,339	92,539	86,891	227,095	219,450	43,832
4492,340	92,650	87,085	229,859	221,010	44,176
4493,340	92,530	87,148	232,955	218,007	44,602
4494,339	92,534	87,107	235,825	224,403	45,052
4495,340	92,495	87,373	238,231	231,210	45,433
4496,340	92,435	87,448	240,732	238,069	45,773
4497,339	92,514	87,760	243,481	241,925	45,629
4498,340	92,458	87,836	245,948	240,709	46,017
4499,338	92,445	87,720	247,756	242,209	46,366
4500,340	92,478	88,052	250,497	246,411	46,666
4501,339	92,374	88,490	252,492	249,341	47,114
4502,340	92,290	88,489	254,693	253,164	47,406
4503,340	92,170	90,207	257,154	255,457	47,747
4504,340	92,238	87,884	258,784	256,847	47,927
4505,339	92,030	86,541	260,748	261,862	48,380
4506,340	92,327	86,616	262,628	266,320	48,846
4507,338	92,079	86,722	264,506	270,533	49,246
4508,339	92,045	86,857	266,489	266,778	49,584
4509,340	92,002	87,299	268,269	271,647	49,865
4510,338	91,876	87,532	270,265	270,728	50,233
4511,340	91,974	87,654	271,993	273,055	50,530
4512,339	91,809	88,222	273,861	271,253	50,914
4513,339	91,727	87,687	275,334	255,649	51,510
4514,339	91,705	87,889	276,812	257,391	51,976
4515,339	91,760	88,072	278,685	259,106	52,434
4516,340	91,380	88,214	280,346	260,747	52,989
4517,338	91,574	88,541	281,885	262,415	53,426
4518,340	91,554	88,958	283,268	263,999	54,054
4519,339	91,396	88,912	285,018	265,637	54,548
4520,340	91,455	89,109	286,394	267,129	55,028
4521,339	91,369	89,625	287,761	268,678	55,589
4522,339	91,364	89,417	289,390	269,919	56,097
4523,338	91,263	89,659	290,658	271,097	58,278
4524,338	91,220	90,210	292,354	282,240	37,379
4525,340	91,146	90,935	293,683	294,633	36,657
4526,339	91,142	90,960	295,009	296,745	36,743
4527,340	90,929	90,967	296,544	299,085	36,811
4528,339	91,017	91,323	297,402	296,190	37,013
4529,338	90,960	91,554	298,512	301,191	35,554
4530,339	90,960	91,742	299,627	300,849	34,802
4531,339	90,844	92,282	300,798	300,473	35,049
4532,339	90,871	92,474	301,613	300,412	35,033
4533,339	90,779	92,820	302,511	303,884	35,092
4534,339	90,696	93,054	303,194	302,081	35,327
4535,339	90,636	93,275	303,919	308,070	43,148
4536,339	90,784	93,638	305,004	310,401	37,903
4537,340	90,742	93,671	306,098	313,318	37,868
4538,339	90,749	93,936	306,797	309,493	37,883
4539,339	90,488	94,428	307,743	312,951	38,103
4540,339	90,647	94,717	308,677	313,549	38,061
4541,340	90,673	94,696	309,423	313,738	38,189
4542,340	90,596	95,170	310,483	312,273	39,210
4543,339	90,580	95,480	311,201	315,602	41,810
4544,339	90,447	95,600	312,237	315,181	39,255
4545,339	90,385	96,142	312,580	316,357	39,303
4546,339	90,457	96,564	313,254	317,240	39,409
4547,340	90,371	96,959	313,360	319,970	39,471
4548,340	90,282	96,936	313,180	321,343	39,570
4549,339	90,331	97,229	313,772	316,534	39,583
4550,340	90,335	97,854	313,612	319,076	48,025
4551,339	90,329	98,073	313,870	319,502	40,812
4552,339	90,272	98,281	314,492	321,972	40,756
4553,339	90,171	98,361	314,913	317,583	40,790
4554,339	90,231	98,157	314,104	321,463	40,704
4555,340	90,204	98,897	313,699	324,937	40,868
4556,338	90,013	99,061	315,564	328,299	40,804
4557,339	90,347	99,478	309,378	329,560	41,014
4558,340	90,300	99,926	310,470	330,000	40,995
4559,339	90,282	99,881	310,604	328,642	41,156
4560,338	90,211	100,214	311,384	329,001	41,235
4561,338	90,182	100,258	311,838	331,189	41,354
4562,340	89,960	100,698	312,523	337,256	41,387
4563,338	90,069	100,914	313,237	333,871	41,102
4564,338	90,011	101,049	313,637	335,183	41,255
4565,340	90,209	100,846	315,666	334,754	41,375
4566,340	90,344	100,641	322,133	310,509	41,451
4567,339	90,142	100,683	322,109	311,195	41,484
4568,338	90,106	101,097	315,986	312,125	41,551
4569,339	90,211	101,298	316,404	312,830	41,483
4570,338	90,005	101,650	317,351	325,309	41,657
4571,339	90,251	102,022	318,019	338,887	41,827
4572,340	90,091	102,143	319,496	341,652	42,005
4573,337	90,193	102,376	319,562	342,802	42,209
4574,338	90,300	102,598	319,793	343,019	42,265
4575,337	90,214	103,023	320,216	341,802	42,338
4576,339	90,259	103,322	320,674	342,583	42,514
4577,338	90,170	103,366	323,642	342,839	42,666
4578,338	90,285	103,543	325,089	345,964	42,825
4579,338	90,325	103,693	323,189	346,035	46,095
4580,338	90,435	102,684	324,814	324,116	45,001
4581,340	90,276	102,252	320,372	318,226	44,593
4582,340	90,391	102,328	318,172	316,069	44,581
4583,339	90,385	107,324	316,200	313,544	44,734
4584,338	90,411	130,964	313,249	310,976	44,901
4585,340	90,404	132,738	311,173	308,118	44,920
4586,339	90,343	130,390	309,578	305,160	44,879
4587,339	90,465	123,955	308,475	302,235	45,460
4588,339	90,425	101,023	306,131	299,137	46,055
4589,338	90,302	98,925	303,215	296,077	45,944
4590,339	90,286	98,885	300,647	293,093	45,866
4591,338	90,281	98,718	298,319	290,069	46,217
4592,340	90,297	100,466	295,922	287,052	46,071
4593,341	90,279	101,217	293,256	284,027	45,926
4594,339	90,238	108,351	290,514	281,089	46,956
4595,339	90,273	124,825	287,835	278,297	47,206
4596,340	90,222	120,095	285,202	275,550	47,066
4597,338	90,229	125,795	282,426	272,763	46,850
4598,339	90,266	82,297	279,438	270,212	46,942
4599,338	90,325	75,306	276,279	267,624	47,044
4600,338	90,343	75,945	273,003	265,066	47,440
4601,339	90,390	72,845	269,708	262,664	48,420
4602,339	90,323	74,506	266,553	260,200	48,580
4603,339	90,422	74,499	264,230	257,887	48,078
4604,338	90,378	74,451	262,036	255,573	48,365
4605,338	90,380	74,245	259,854	253,349	49,367
4606,338	90,457	73,825	257,796	251,164	50,243
4607,339	90,470	84,760	255,658	248,994	52,119
4608,338	90,518	98,449	253,650	246,880	53,140
4609,339	90,466	98,726	251,747	244,861	53,073
4610,338	90,402	91,932	249,769	242,807	53,547
4611,338	90,449	87,897	247,899	240,888	55,331
4612,338	90,497	129,682	246,053	239,058	56,236
4613,339	90,404	111,901	244,235	237,200	55,934
4614,339	90,457	102,110	242,472	235,354	55,945
4615,338	90,478	135,888	240,781	233,711	55,890
4616,339	90,500	138,117	239,026	231,894	55,854
4617,337	90,560	135,121	237,432	230,257	55,138
4618,339	90,633	93,190	235,879	228,674	55,146
4619,337	90,656	137,907	234,266	227,057	55,659
4620,338	90,680	137,732	232,685	225,490	55,751
4621,338	90,731	137,690	231,236	224,004	55,717
4622,339	90,786	137,627	229,798	222,481	56,009
4623,338	90,786	137,501	228,338	221,052	56,537
4624,339	90,834	137,388	227,007	219,692	57,376
4625,339	90,868	137,301	225,572	218,174	57,621
4626,338	90,901	137,208	224,278	216,877	57,830
4627,338	90,908	137,135	222,968	215,500	57,525
4628,338	90,958	137,000	221,712	214,250	57,595
4629,339	90,955	136,920	220,485	213,003	57,740
4630,339	91,054	136,821	219,214	211,708	58,910
4631,339	91,076	136,761	218,007	210,469	59,429
4632,339	91,090	136,609	216,771	209,247	59,162
4633,339	91,141	136,564	215,652	208,099	59,822
4634,338	91,239	136,474	214,516	206,993	60,372
4635,339	91,267	136,394	213,369	205,820	60,135
4636,338	91,371	136,250	212,242	204,660	59,547
4637,340	91,415	136,176	211,072	203,490	58,967
4638,339	91,473	136,116	210,057	202,390	58,499
4639,339	91,494	136,011	208,986	201,360	58,239
4640,339	91,564	135,938	207,943	200,358	58,015
4641,338	91,626	135,876	206,899	199,320	57,785
4642,339	91,655	135,811	205,890	198,239	57,509
4643,338	91,720	135,706	204,918	197,258	57,508
4644,338	91,809	135,643	203,952	196,269	57,118
4645,337	91,825	135,597	202,940	195,195	57,352
4646,338	91,910	135,511	202,029	194,272	58,520
4647,339	91,955	135,356	201,029	193,301	60,096
4648,339	92,088	135,337	200,154	192,378	61,065
4649,338	92,243	135,237	199,240	191,457	61,299
4650,338	92,178	135,108	198,313	190,536	61,412
4651,338	92,362	134,998	197,410	189,640	61,315
4652,338	92,457	134,996	196,441	188,749	60,806
4653,339	92,519	134,888	195,564	187,823	60,813
4654,339	92,624	134,779	194,763	186,946	60,870
4655,338	92,711	134,731	193,856	186,127	60,911
4656,338	92,812	134,657	193,043	185,255	60,868
4657,339	92,891	134,594	192,240	184,431	60,777
4658,338	92,869	134,500	191,380	183,636	60,705
4659,339	92,905	134,342	190,531	182,756	60,799
4660,338	92,966	134,315	189,750	182,090	60,854
4661,338	93,014	133,263	189,072	181,291	60,848
4662,338	93,048	67,500	188,261	180,479	60,795
4663,338	93,147	33,324	187,454	179,656	60,955
4664,338	93,181	32,812	186,685	178,954	61,548
4665,339	93,241	32,824	185,914	178,176	61,453
4666,339	93,202	32,697	185,123	177,380	61,447
4667,339	93,329	32,753	184,443	176,672	61,558
4668,338	93,342	32,729	183,679	175,968	61,529
4669,339	93,438	32,770	183,031	175,306	61,560
4670,339	93,429	32,699	182,230	174,578	62,072
4671,337	93,519	32,773	181,500	173,926	63,135
4672,339	93,739	32,944	180,862	173,243	63,520
4673,338	93,800	33,073	180,146	172,468	63,688
4674,338	93,952	33,013	179,388	171,786	63,648
4675,338	93,997	32,901	178,712	171,072	63,619
4676,338	94,065	32,873	177,975	170,421	63,645
4677,339	94,181	32,785	177,356	169,782	63,543
4678,338	94,170	32,690	176,645	169,084	63,314
4679,339	94,212	32,631	175,945	168,471	63,229
4680,338	94,238	32,650	175,332	167,824	63,056
4681,338	94,321	32,588	174,712	167,218	62,790
4682,338	94,308	32,578	174,054	166,601	62,601
4683,338	94,376	32,692	173,447	166,018	62,510
4684,339	94,358	32,649	172,834	165,376	62,452
4685,338	94,319	32,626	172,187	164,841	62,391
4686,339	94,379	32,549	171,581	164,174	62,323
4687,338	94,498	32,572	170,987	163,616	62,209
4688,339	94,463	32,556	170,375	163,027	62,091
4689,339	94,566	32,558	169,837	162,563	62,164
4690,338	94,611	32,483	169,237	161,929	62,117
4691,337	94,657	32,502	168,661	161,323	62,123
4692,338	94,665	34,113	168,054	160,772	62,012
4693,338	94,708	34,169	167,488	160,244	61,964
4694,339	94,804	34,089	167,009	159,755	61,987
4695,338	94,683	33,968	166,377	159,113	61,887
4696,339	94,868	34,022	165,870	158,631	61,922
4697,338	94,773	33,804	165,252	158,081	61,782
4698,339	94,736	33,583	164,655	157,541	61,676
4699,339	94,817	33,633	164,177	157,060	61,707
4700,338	94,827	33,658	163,540	156,508	61,593
4701,339	94,906	33,726	163,012	155,998	61,552
4702,338	94,899	33,684	162,550	155,409	61,475
4703,338	94,913	33,710	161,983	155,016	61,491
4704,339	94,913	33,692	161,432	154,449	61,463
4705,338	94,977	33,698	160,960	154,015	61,498
4706,338	94,956	33,657	160,440	153,542	61,326
4707,338	94,890	33,642	159,870	152,967	61,243
4708,338	94,987	33,679	159,427	152,521	61,247
4709,338	94,975	33,593	158,850	152,051	61,178
4710,339	95,056	33,612	158,300	151,564	61,157
4711,337	95,136	33,641	157,873	151,091	61,081
4712,339	95,067	33,612	157,355	150,586	61,064
4713,339	95,101	33,456	156,833	150,082	60,966
4714,339	95,139	33,508	156,393	149,664	60,954
4715,337	95,131	33,464	155,815	149,183	60,955
4716,338	95,186	33,482	155,390	148,693	60,878
4717,339	95,253	33,525	154,915	148,309	60,899
4718,339	95,223	33,503	154,375	147,799	60,681
4719,339	95,301	33,449	153,901	147,281	60,637
4720,338	95,369	33,495	153,421	146,910	60,747
4721,338	95,369	33,414	153,003	146,476	60,628
4722,338	95,424	33,394	152,532	145,998	60,602
4723,338	95,415	33,444	152,035	145,608	60,581
4724,339	95,462	33,378	151,520	145,123	60,518
4725,336	95,455	33,414	151,038	144,695	70,156
4726,338	95,488	33,323	150,645	144,322	97,734
4727,339	95,520	33,340	150,190	143,873	89,386
4728,338	95,535	33,258	149,757	143,457	88,129
4729,338	95,565	33,269	149,275	143,090	87,575
4730,339	95,573	32,042	148,806	142,627	87,008
4731,338	95,643	94,697	148,402	142,231	84,862
4732,339	95,666	123,317	147,998	141,870	84,818
4733,337	95,571	124,892	147,550	141,442	106,432
4734,340	95,582	124,626	147,149	141,028	125,417
4735,337	95,624	118,632	146,804	140,698	125,265
4736,337	95,548	117,003	146,262	140,277	124,907
4737,337	95,547	112,152	145,801	139,930	109,667
4738,339	95,593	119,693	145,336	139,591	82,072
4739,337	95,733	98,986	144,887	139,240	117,988
4740,338	95,784	55,666	144,433	138,822	48,472
4741,339	95,904	117,588	144,092	138,424	98,981
4742,339	96,009	101,833	143,738	137,996	110,519
4743,337	96,243	106,814	143,447	137,410	110,031
4744,338	96,446	124,203	143,140	136,747	109,186
4745,339	96,619	124,343	142,850	136,036	107,836
4746,337	96,826	123,215	142,653	135,359	107,224
4747,339	97,040	95,303	142,353	134,656	105,121
4748,338	97,162	118,545	142,078	133,904	95,952
4749,336	97,423	104,607	141,814	133,241	90,708
4750,338	97,616	99,244	141,559	132,639	90,180
4751,337	97,905	84,607	141,221	131,978	89,723
4752,338	98,044	105,167	140,974	131,340	89,137
4753,338	98,335	70,631	140,659	130,771	119,334
4754,338	98,417	50,361	140,280	130,171	118,098
4755,337	98,632	44,083	140,022	129,645	117,051
4756,337	98,720	40,046	139,626	129,105	116,533
4757,339	98,933	30,393	139,432	128,621	116,009
4758,337	99,039	29,089	139,062	128,136	115,552
4759,338	99,169	38,853	138,780	127,683	88,200
4760,338	99,302	33,763	138,463	127,177	84,138
4761,337	99,595	31,383	138,187	126,794	78,827
4762,338	99,734	63,738	137,881	126,402	80,887
4763,336	99,851	66,083	137,578	125,973	67,348
4764,339	99,823	66,198	137,220	125,569	65,656
4765,337	99,794	112,712	136,819	125,290	73,000
4766,337	99,770	124,377	136,435	125,043	86,646
4767,338	99,635	123,839	135,857	124,687	116,325
4768,337	99,550	123,417	135,442	124,541	104,310
4769,338	99,438	122,706	134,950	124,408	110,051
4770,337	99,360	112,888	134,482	124,177	111,214
4771,337	99,294	114,548	134,023	124,066	110,710
4772,337	99,093	100,763	133,458	123,816	110,298
4773,338	99,082	111,286	133,151	123,690	110,162
4774,338	98,960	106,755	132,718	123,556	109,944
4775,337	98,852	108,051	132,268	123,435	108,029
4776,337	98,767	63,170	131,874	123,315	66,862
4777,338	98,714	48,089	131,485	123,130	79,593
4778,338	98,657	46,040	131,107	122,936	72,196
4779,338	98,604	40,052	130,785	122,772	118,324
4780,338	98,537	26,441	130,366	122,584	118,170
4781,338	98,409	27,128	130,048	122,414	117,966
4782,338	98,345	25,325	129,724	122,255	117,821
4783,338	98,335	25,031	129,416	122,071	117,717
4784,338	98,252	44,958	129,074	121,855	117,543
4785,339	98,075	38,617	128,742	121,679	117,380
4786,338	98,008	38,148	128,423	121,466	117,149
4787,337	97,867	54,029	128,146	121,275	116,985
4788,337	97,898	64,366	127,913	121,114	116,886
4789,338	97,792	73,121	127,574	120,842	116,569
4790,338	97,694	61,932	127,330	120,630	116,408
4791,339	97,580	66,134	127,028	120,436	116,286
4792,338	97,618	27,181	126,821	120,325	116,094
4793,338	97,489	31,342	126,516	120,036	115,811
4794,339	97,492	32,318	126,335	119,870	115,653
4795,337	97,364	32,162	126,045	119,658	115,433
4796,338	97,325	46,994	125,825	119,375	115,272
4797,338	97,254	30,492	125,591	119,197	115,105
4798,336	97,136	30,826	125,349	118,917	114,817
4799,337	97,046	28,857	125,126	118,792	114,681
4800,339	96,934	27,709	124,903	118,561	114,439
4801,338	96,945	27,001	124,715	118,403	114,339
4802,338	96,777	28,736	124,516	118,180	114,163
4803,338	96,752	29,356	124,270	117,949	113,912
4804,338	96,682	29,931	124,052	117,669	113,704
4805,338	96,595	29,851	123,843	117,497	113,535
4806,337	96,540	31,366	123,660	117,320	113,300
4807,338	96,478	44,218	123,481	117,133	113,164
4808,337	96,436	32,216	123,223	116,886	112,866
4809,338	96,413	28,190	123,062	116,715	112,723
4810,338	96,303	28,233	122,833	116,476	112,465
4811,337	96,270	30,380	122,717	116,305	112,275
4812,338	96,153	37,515	122,482	116,025	112,072
4813,336	96,098	38,061	122,335	115,860	111,883
4814,337	96,043	31,349	122,155	115,629	111,693
4815,338	95,982	30,909	121,920	115,365	111,382
4816,337	95,946	34,067	121,772	115,203	111,232
4817,337	95,859	33,776	121,579	114,928	109,206
4818,337	95,756	33,347	121,384	114,674	110,688
4819,338	95,747	33,461	121,240	114,415	110,435
4820,337	95,716	30,230	121,047	114,164	89,975
4821,338	95,587	29,951	120,881	113,906	88,834
4822,338	95,537	29,959	120,750	113,709	102,783
4823,338	95,460	42,389	120,583	113,434	109,360
4824,338	95,356	37,878	120,349	113,190	109,084
4825,339	95,313	28,828	120,180	112,893	108,866
4826,337	95,278	28,849	119,961	112,645	108,594
4827,339	95,213	27,927	119,857	112,427	108,381
