Repository: maxencesoixante/Jumeau_Soudage_Induction

# Jumeau numérique — soudage par induction de composites CF/PEKK

Un **jumeau numérique** (simulation Python) du **soudage par induction** de laminés
composites carbone/PEKK. À partir de la géométrie du montage et du courant de la bobine,
le modèle prédit **où et à quelle vitesse la matière chauffe** à l'interface de soudure
une carte de température 3D dans le temps puis la confronte aux **thermocouples** des
essais réels (maîtrise, LIPEC/ÉTS).
> *Ce que produit le jumeau : la carte de température à l'interface sous l'empreinte de
> chauffe, à la manière de Lionetto et al. 2017 (Fig. 4). Les deux lobes chauds vers les
> bords libres et le creux central forment le « profil en M » caractéristique — expliqué
> plus bas.*

---

## Sommaire

1. [Le problème : souder des composites par induction](#1-le-problème--souder-des-composites-par-induction)
2. [Vue d'ensemble du modèle](#2-vue-densemble-du-modèle)
3. [La physique, équation par équation](#3-la-physique-équation-par-équation)
4. [Les expériences (et pourquoi on les a faites)](#4-les-expériences-et-pourquoi-on-les-a-faites)
5. [Validation](#5-validation)
6. [Hypothèses et limites connues](#6-hypothèses-et-limites-connues)
7. [Utilisation](#7-utilisation)
8. [Structure du dépôt](#8-structure-du-dépôt)
9. [Sources, citation et licence](#9-sources-citation-et-licence)

---

# `epaisseur_3TC_2026-05/` — gradient dans l'épaisseur, 3 courants

Trois thermocouples **empilés au même point** (60, 20) : surface côté bobine,
interface de soudure (tissu PW), face opposée côté tube. C'est le montage de
`../chauffe_250A_3TC-epaisseur_2026-05-20.txt`, à d'autres courants.

| Fichier | Courant | Chauffe | Durée | Pic interface |
|---|---|---|---|---|
| `174A_v1.txt` | 174,4 A | 59 s | 228 s | 377,7 °C |
| `201A_v1.txt` | 201,6 A | 44 s | 203 s | 390,1 °C |
| `226A_v1.txt` | 226 A | 51 s | 288 s | 394,8 °C |
| `226A_v2.txt` | 226 A | 34 s | 184 s | 387,1 °C |

Les deux fichiers 226 A sont **deux répétitions du même essai**, pas deux
conditions. Leur écart est la donnée la plus utile du lot (voir plus bas).

## Protocole

Cycle de soudage complet dans une version **antérieure au semi-statique** : la
bobine et son MFC étaient posés fixes au centre de l'échantillon, sans
translation. C'est le même arrangement que l'essai 250 A, ce qui rend les quatre
courants directement comparables entre eux et avec lui.

La colonne de temps repart de zéro à l'acquisition. La chauffe démarre à t ≈ 1-2 s
et la coupure suit le pic d'interface ; la durée portée au tableau est mesurée de
l'onset au pic, pas déclarée. Le reste de chaque relevé est du refroidissement,
jusqu'à environ 30 % du pic.

## Ce que ces relevés apportent

Le rapport **face opposée / interface au pic** est la grandeur qui a servi à
recadrer la limite #2 du jumeau (gradient d'épaisseur trop faible, face opposée
sur-chauffée) et à calibrer `r_contact_interface`. Jusqu'ici elle ne reposait que
sur le seul essai 250 A, qui donne 0,42.

| Courant | opposée/interface | surface/interface |
|---|---|---|
| 174,4 A | 0,48 | 0,84 |
| 201,6 A | 0,42 | 0,88 |
| 226 A — v1 | 0,32 | 0,90 |
| 226 A — v2 | 0,44 | 0,87 |
| 250 A (`../chauffe_250A_3TC…`) | 0,39 | 0,94 |

**Les deux répétitions à 226 A s'écartent de 0,32 à 0,44.** Cet écart couvre
toute l'amplitude de la colonne : il n'y a pas de tendance en courant lisible
au-dessus de la répétabilité. Le nombre à retenir est donc une fourchette,
0,32-0,48, et non le 0,42 ponctuel — ce qui ne change pas le diagnostic (le
modèle sort ~0,9, très au-dessus de toute la fourchette) mais interdit de
calibrer un paramètre sur la troisième décimale de 0,42.

Le rapport surface/interface, lui, est stable (0,84-0,94) et confirme sur quatre
courants ce que le seul 250 A disait déjà : **la surface chauffe comme
l'interface**. L'ancienne cible `taux_TC1/TC2 ≈ 1,71` reste fausse.

## Durées de cycle portées par l'opérateur

Le classeur source porte, à côté de chaque série, une durée de cycle saisie à la
main. Elle ne se déduit pas des relevés et n'est reprise dans aucun `.txt` :

| Courant | « 1 cycle (s) » | « Cycle est » |
|---|---|---|
| 174,4 A | 214 | Lent |
| 201,6 A | 203 | Lent |
| 226 A | *(non renseigné)* | Lent |
| 250 A | 184 | À définir |

Pour 201,6 A et 250 A cette valeur coïncide avec la longueur du relevé ; pour
174,4 A elle lui est inférieure de 14 s. Faute de définition écrite, on la prend
pour ce qu'elle est — une note d'opérateur — et non pour une grandeur mesurée.

## Provenance et réserves

Extraits de `MAX-WELDING-DATA-14_05_26.xlsx` (classeur créé le 14/05, enregistré
le 20/05), une feuille par courant. Deux réserves à connaître :

**Les courants viennent des cellules du classeur, pas des noms de feuille**, qui
les contredisent : la feuille `PW_interface_176.4A` porte la valeur 174,4 A, et
`PW_interface_225A` porte 226 A.

File: donnees/data/epaisseur_3TC_2026-05/174A_v1.txt
Time (s)	TC1 (C)	TC2 (C)	TC3 (C)
0,000	20,146	20,849	21,345
1,000	23,166	21,666	22,775
2,000	51,857	34,813	37,817
3,000	66,386	50,230	44,314
4,000	77,355	65,878	48,497
5,000	88,430	80,501	52,402
6,000	98,762	94,119	56,565
7,000	108,195	107,231	60,273
8,000	117,116	119,179	64,462
9,000	125,312	131,147	68,175
10,000	133,104	142,899	72,103
11,000	139,999	154,061	75,717
12,000	146,930	165,430	79,431
13,000	153,974	176,390	82,996
14,000	160,842	186,784	86,448
15,000	168,097	197,474	89,890
16,000	176,070	207,582	93,148
17,000	183,862	217,471	96,385
18,000	191,632	227,143	99,536
19,000	198,975	236,351	103,102
20,000	205,566	245,060	106,127
21,000	211,982	253,004	109,398
22,000	218,748	260,996	112,124
23,000	225,034	268,584	115,103
24,000	230,800	275,289	118,053
25,000	236,634	282,050	120,964
26,000	240,154	287,836	123,395
27,000	243,270	292,996	126,219
28,000	246,502	298,311	128,351
29,000	249,937	303,248	130,480
30,000	254,388	307,666	132,793
31,000	259,107	312,053	134,420
32,000	265,893	316,535	136,182
33,000	268,886	320,449	138,473
34,000	270,751	324,376	139,374
35,000	271,846	327,365	141,238
36,000	271,883	330,198	142,436
37,000	272,499	332,949	143,729
38,000	272,322	335,903	145,119
39,000	273,907	338,551	147,017
40,000	276,006	340,509	147,857
41,000	277,895	343,893	149,342
42,000	279,674	346,864	150,876
43,000	280,827	350,330	151,629
44,000	282,933	352,846	152,857
45,000	285,550	354,601	154,318
46,000	287,673	356,289	156,116
47,000	290,045	358,779	157,656
48,000	292,175	360,149	160,330
49,000	294,074	361,816	162,486
50,000	295,997	363,642	164,202
51,000	298,669	365,343	166,435
52,000	300,627	366,761	168,525
53,000	302,148	367,845	169,919
54,000	303,976	369,468	171,530
55,000	305,736	371,426	173,370
56,000	307,419	372,479	174,837
57,000	309,272	373,589	176,016
58,000	311,367	374,712	177,276
59,000	313,491	376,065	178,545
60,000	315,390	376,573	179,801
61,000	316,996	377,700	181,083
62,000	315,465	377,375	181,608
63,000	310,951	374,701	180,679
64,000	306,499	371,888	179,458
65,000	302,595	368,683	178,310
66,000	299,167	365,124	177,329
67,000	295,964	361,135	176,455
68,000	293,035	357,027	175,604
69,000	290,300	352,823	174,824
70,000	287,572	348,364	174,006
71,000	284,958	344,050	173,219
72,000	282,474	339,727	172,523
73,000	280,060	335,400	171,769
74,000	277,670	331,135	171,080
75,000	275,286	326,933	170,291
76,000	273,071	322,879	169,620
77,000	270,770	318,823	168,875
78,000	268,450	314,867	168,148
79,000	266,275	311,138	167,473
80,000	264,055	307,431	166,746
81,000	261,756	303,667	165,929
82,000	259,464	300,117	165,162
83,000	257,207	296,579	164,367
84,000	255,050	293,216	163,606
85,000	252,868	289,936	162,816
86,000	250,738	286,780	162,101
87,000	248,588	283,701	161,328
88,000	246,480	280,732	160,587
89,000	244,341	277,724	159,837
90,000	242,295	274,711	159,126
91,000	240,290	271,731	158,420
92,000	238,294	268,813	157,715
93,000	236,277	265,955	157,024
94,000	234,327	263,174	156,300
95,000	232,451	260,436	155,559
96,000	230,533	257,775	154,827
97,000	228,657	255,222	154,123
98,000	226,800	252,733	153,380
99,000	224,996	250,317	152,726
100,000	223,200	247,941	152,081
101,000	221,491	245,589	151,334
102,000	219,754	243,363	150,592
103,000	217,914	241,043	149,912
104,000	216,268	238,946	149,263
105,000	214,542	236,863	148,659
106,000	212,933	234,740	147,924
107,000	211,228	232,678	147,360
108,000	209,630	230,679	146,678
109,000	208,055	228,772	146,087
110,000	206,365	226,790	145,470
111,000	204,739	224,844	144,837
112,000	203,269	223,032	144,323
113,000	201,659	221,187	143,675
114,000	200,055	219,291	143,145
115,000	198,533	217,527	142,581
116,000	197,019	215,777	142,037
117,000	195,562	214,010	141,499
118,000	194,015	212,221	140,932
119,000	192,518	210,529	140,476
120,000	191,045	208,865	139,919
121,000	189,582	207,223	139,392
122,000	188,196	205,641	138,908
123,000	186,756	204,039	138,415
124,000	185,337	202,465	137,977
125,000	183,884	200,873	137,434
126,000	182,541	199,377	136,892
127,000	181,138	197,849	136,430
128,000	179,848	196,371	136,000
129,000	178,512	194,928	135,476
130,000	177,196	193,485	135,001
131,000	175,900	192,071	134,552
132,000	174,594	190,678	134,138
133,000	173,323	189,320	133,679
134,000	172,069	187,966	133,222
135,000	170,794	186,572	132,792
136,000	169,547	185,255	132,339
137,000	168,374	184,076	131,952
138,000	167,167	182,797	131,568
139,000	166,004	181,470	131,158
140,000	164,768	180,209	130,687
141,000	163,581	178,980	130,242
142,000	162,404	177,770	129,834
143,000	161,310	176,634	129,469
144,000	160,159	175,429	129,081
145,000	159,112	174,243	128,670
146,000	157,976	173,104	128,291
147,000	156,869	171,999	127,865
148,000	155,777	170,794	127,425
149,000	154,715	169,758	127,091
150,000	153,745	168,695	126,758
151,000	152,678	167,623	126,347
152,000	151,635	166,596	125,989
153,000	150,634	165,553	125,651
154,000	149,609	164,594	125,315
155,000	148,616	163,542	124,937
156,000	147,626	162,556	124,562
157,000	146,577	161,551	124,190
158,000	145,671	160,610	123,883
159,000	144,698	159,608	123,541
160,000	143,699	158,685	123,209
161,000	142,782	157,752	122,876
162,000	141,872	156,826	122,549
163,000	140,883	155,840	122,171
164,000	140,007	155,010	121,957
165,000	139,109	154,119	121,622
166,000	138,183	153,197	121,251
167,000	137,317	152,350	120,940
168,000	136,421	151,464	120,580
169,000	135,520	150,592	120,364
170,000	134,762	149,739	120,026
171,000	133,837	148,866	119,676
172,000	132,938	148,075	119,380
173,000	132,165	147,302	119,168
174,000	131,334	146,436	118,813
175,000	130,544	145,644	118,564
176,000	129,740	144,902	118,332
177,000	128,920	144,068	117,924
178,000	128,061	143,299	117,629
179,000	127,352	142,549	117,462
180,000	126,550	141,790	117,143
181,000	125,850	141,061	116,899
182,000	125,029	140,306	116,597
183,000	124,242	139,506	116,289
184,000	123,552	138,812	116,013
185,000	122,821	138,164	115,811
186,000	122,102	137,430	115,558
187,000	121,307	136,705	115,241
188,000	120,641	135,998	114,958
189,000	119,901	135,316	114,721
190,000	119,213	134,670	114,463
191,000	118,563	133,991	114,163
192,000	117,896	133,346	113,977
193,000	117,211	132,632	113,692
194,000	116,604	132,015	113,451
195,000	115,914	131,338	113,130
196,000	115,200	130,698	112,861
197,000	114,614	130,042	112,635
198,000	113,958	129,411	112,415
199,000	113,308	128,776	112,175
200,000	112,675	128,180	111,946
201,000	112,074	127,532	111,715
202,000	111,490	127,023	111,523
203,000	110,926	126,422	111,237
204,000	110,323	125,813	111,000
205,000	109,752	125,298	110,777
206,000	109,129	124,710	110,546
207,000	108,556	124,143	110,303
208,000	108,013	123,602	110,106
209,000	107,458	123,035	109,826
210,000	106,880	122,430	109,613
211,000	106,339	121,917	109,441
212,000	105,796	121,389	109,203
213,000	105,220	120,893	108,943
214,000	104,673	120,375	108,722
215,000	104,162	119,822	108,482
216,000	103,682	119,359	108,307
217,000	103,192	118,817	108,117
218,000	102,684	118,340	107,918
219,000	102,200	117,868	107,713
220,000	101,642	117,367	107,496
221,000	101,260	116,908	107,305
222,000	100,719	116,413	107,075
223,000	100,191	115,900	106,894
224,000	99,744	115,383	106,646
225,000	99,296	114,972	106,477
226,000	98,828	114,489	106,307
227,000	98,377	114,100	106,080
228,000	97,907	113,585	105,874

File: donnees/data/epaisseur_3TC_2026-05/201A_v1.txt
Time (s)	TC1 (C)	TC2 (C)	TC3 (C)
0,000	19,646	20,372	20,945
1,000	59,252	30,132	23,311
2,000	89,037	48,780	27,157
3,000	102,926	64,584	30,733
4,000	113,968	80,602	33,642
5,000	123,907	97,881	37,280
6,000	132,625	112,503	40,677
7,000	140,554	125,240	44,489
8,000	148,034	138,241	48,119
9,000	156,223	151,740	52,163
10,000	165,377	166,650	56,352
11,000	175,741	179,599	60,620
12,000	186,560	191,873	64,894
13,000	196,243	203,555	69,253
14,000	204,545	214,772	73,564
15,000	213,441	226,096	78,492
16,000	222,642	234,969	82,982
17,000	227,128	244,288	88,146
18,000	233,761	254,690	92,796
19,000	238,471	263,234	97,552
20,000	238,362	269,755	102,324
21,000	228,075	276,928	106,750
22,000	226,973	282,498	110,565
23,000	227,047	289,571	114,928
24,000	230,286	296,173	119,018
25,000	234,881	302,907	122,955
26,000	241,440	309,903	126,117
27,000	246,406	315,403	128,677
28,000	250,180	318,779	130,896
29,000	253,794	324,436	133,222
30,000	257,191	327,964	134,578
31,000	259,682	335,324	135,059
32,000	263,020	341,339	136,148
33,000	265,694	347,803	137,327
34,000	268,829	348,676	138,901
35,000	271,363	350,104	141,515
36,000	274,642	350,900	145,237
37,000	278,284	351,949	147,897
38,000	286,053	356,918	149,950
39,000	302,152	364,711	152,046
40,000	320,845	372,198	154,335
41,000	327,188	374,183	156,662
42,000	331,336	374,203	158,467
43,000	334,943	377,318	160,537
44,000	338,302	379,657	162,788
45,000	341,900	390,115	165,248
46,000	342,271	384,207	167,112
47,000	334,231	377,419	167,012
48,000	326,912	373,768	167,053
49,000	320,984	369,587	167,181
50,000	315,881	364,737	167,378
51,000	311,487	359,834	167,752
52,000	307,499	354,883	168,096
53,000	303,808	350,111	168,302
54,000	300,444	345,571	168,547
55,000	296,555	340,960	168,748
56,000	292,516	336,553	168,808
57,000	289,081	332,325	168,996
58,000	286,310	328,168	168,953
59,000	283,480	324,154	168,948
60,000	280,405	320,240	168,813
61,000	277,361	316,486	168,636
62,000	274,647	312,885	168,564
63,000	271,955	309,317	168,216
64,000	269,189	305,901	167,895
65,000	266,467	302,527	167,520
66,000	263,872	299,214	167,169
67,000	261,497	295,982	166,703
68,000	259,255	292,897	166,200
69,000	257,264	289,885	165,732
70,000	255,314	286,932	165,236
71,000	253,304	283,995	164,729
72,000	251,340	281,161	164,137
73,000	249,434	278,367	163,518
74,000	247,550	275,674	163,004
75,000	245,749	272,911	162,321
76,000	244,023	270,393	161,741
77,000	242,277	267,826	161,108
78,000	240,564	265,357	160,420
79,000	238,877	262,878	159,831
80,000	237,241	260,490	159,125
81,000	235,678	258,131	158,424
82,000	234,035	255,824	157,807
83,000	232,426	253,627	157,047
84,000	230,908	251,478	156,406
85,000	229,395	249,335	155,722
86,000	227,859	247,172	155,037
87,000	226,355	245,154	154,395
88,000	224,907	243,121	153,713
89,000	223,404	241,109	153,068
90,000	221,903	239,145	152,399
91,000	220,499	237,295	151,780
92,000	219,048	235,429	151,118
93,000	217,568	233,531	150,448
94,000	216,185	231,763	149,820
95,000	214,758	229,977	149,229
96,000	213,302	228,159	148,601
97,000	211,885	226,413	147,961
98,000	210,540	224,724	147,393
99,000	209,116	222,927	146,738
100,000	207,732	221,207	146,255
101,000	206,333	219,519	145,630
102,000	204,874	217,855	145,037
103,000	203,510	216,235	144,513
104,000	202,193	214,622	143,981
105,000	200,846	213,013	143,539
106,000	199,449	211,403	142,995
107,000	198,136	209,868	142,525
108,000	196,855	208,309	142,064
109,000	195,527	206,802	141,643
110,000	194,253	205,335	141,185
111,000	192,893	203,775	140,670
112,000	191,684	202,379	140,276
113,000	190,371	200,974	139,858
114,000	189,103	199,524	139,316
115,000	187,881	198,090	138,922
116,000	186,551	196,727	138,435
117,000	185,404	195,376	138,048
118,000	184,149	194,043	137,550
119,000	182,971	192,668	137,038
120,000	181,688	191,322	136,575
121,000	180,546	190,098	136,142
122,000	179,352	188,840	135,713
123,000	178,210	187,617	135,283
124,000	176,978	186,226	134,737
125,000	175,788	185,002	134,227
126,000	174,717	183,793	133,786
127,000	173,569	182,596	133,334
128,000	172,450	181,479	132,786
129,000	171,338	180,236	132,345
130,000	170,211	179,129	131,811
131,000	169,121	177,920	131,403
132,000	168,100	176,822	130,957
133,000	167,030	175,721	130,491
134,000	165,979	174,598	130,061
135,000	164,882	173,406	129,569
136,000	163,767	172,370	129,153
137,000	162,760	171,345	128,755
138,000	161,764	170,265	128,344
139,000	160,799	169,273	127,933
140,000	159,774	168,249	127,513
141,000	158,757	167,236	127,093
142,000	157,675	166,174	126,711
143,000	156,793	165,230	126,285
144,000	155,754	164,203	125,875
145,000	154,816	163,269	125,515
146,000	153,872	162,253	125,067
147,000	152,845	161,254	124,710
148,000	151,987	160,384	124,344
149,000	151,004	159,445	123,999
150,000	150,143	158,558	123,630
151,000	149,165	157,562	123,212
152,000	148,247	156,689	122,806
153,000	147,302	155,735	122,478
154,000	146,367	154,825	122,024
155,000	145,464	153,925	121,683
156,000	144,578	153,062	121,375
157,000	143,671	152,146	120,959
158,000	142,768	151,300	120,622
159,000	141,991	150,426	120,340
160,000	141,043	149,529	119,891
161,000	140,191	148,748	119,590
162,000	139,313	147,822	119,248
163,000	138,499	147,041	118,886
164,000	137,621	146,150	118,512
165,000	136,760	145,317	118,153
166,000	135,994	144,542	117,884
167,000	135,152	143,740	117,541
168,000	134,375	142,948	117,190
169,000	133,542	142,085	116,891
170,000	132,768	141,305	116,567
171,000	131,938	140,574	116,210
172,000	131,215	139,814	115,894
173,000	130,379	139,062	115,561
174,000	129,656	138,312	115,344
175,000	128,934	137,557	114,955
176,000	128,126	136,847	114,704
177,000	127,287	136,123	114,368
178,000	126,534	135,391	114,042
179,000	125,825	134,662	113,751
180,000	125,100	134,022	113,523
181,000	124,398	133,299	113,146
182,000	123,681	132,572	112,849
183,000	122,931	131,867	112,528
184,000	122,250	131,197	112,299
185,000	121,567	130,559	112,001
186,000	120,800	129,866	111,677
187,000	120,187	129,273	111,373
188,000	119,533	128,593	111,145
189,000	118,885	127,924	110,846
190,000	118,190	127,291	110,572
191,000	117,569	126,741	110,323
192,000	116,921	126,119	110,063
193,000	116,209	125,455	109,695
194,000	115,598	124,803	109,435
195,000	114,973	124,187	109,207
196,000	114,327	123,575	108,912
197,000	113,736	122,980	108,691
198,000	113,090	122,431	108,410
199,000	112,569	121,874	108,147
200,000	111,939	121,282	107,868
201,000	111,331	120,660	107,590
202,000	110,704	120,064	107,318
203,000	110,154	119,528	107,097

File: donnees/data/epaisseur_3TC_2026-05/226A_v2.txt
Time (s)	TC1 (C)	TC2 (C)	TC3 (C)
0,000	20,751	22,057	23,019
1,000	31,327	26,628	23,589
2,000	73,295	48,036	29,512
3,000	94,385	64,676	35,436
4,000	111,364	81,811	40,481
5,000	124,815	98,711	45,578
6,000	137,005	114,724	51,141
7,000	147,076	129,884	56,627
8,000	159,881	145,477	61,962
9,000	172,334	161,165	67,166
10,000	181,917	178,115	72,665
11,000	190,545	194,725	77,895
12,000	197,463	211,199	83,673
13,000	204,200	225,692	89,650
14,000	211,213	238,355	94,917
15,000	217,960	249,673	100,629
16,000	225,409	259,822	106,034
17,000	232,121	269,243	110,983
18,000	237,280	278,250	116,345
19,000	242,864	286,796	121,360
20,000	249,295	296,125	126,135
21,000	255,722	304,783	130,135
22,000	263,005	312,234	133,424
23,000	269,415	319,435	135,709
24,000	276,380	325,718	137,149
25,000	283,552	331,990	137,689
26,000	291,883	338,373	139,402
27,000	299,352	343,269	142,894
28,000	305,880	348,862	146,474
29,000	311,132	354,309	149,985
30,000	316,536	360,115	153,937
31,000	321,296	366,019	157,588
32,000	325,343	371,104	161,423
33,000	329,966	376,648	164,898
34,000	334,426	382,368	168,127
35,000	338,156	387,091	171,173
36,000	334,292	385,865	171,019
37,000	327,346	383,075	170,404
38,000	321,636	380,106	170,087
39,000	317,003	376,904	169,850
40,000	312,963	373,288	169,622
41,000	309,429	369,408	169,540
42,000	306,263	365,369	169,432
43,000	303,210	361,015	169,422
44,000	300,414	356,518	169,267
45,000	297,797	351,951	169,146
46,000	295,287	347,357	169,001
47,000	292,953	342,900	168,856
48,000	290,545	338,412	168,575
49,000	288,238	334,014	168,238
50,000	285,971	329,744	167,880
51,000	283,733	325,544	167,485
52,000	281,512	321,468	167,036
53,000	279,377	317,534	166,587
54,000	277,208	313,684	166,051
55,000	275,141	309,962	165,510
56,000	273,055	306,295	164,962
57,000	270,959	302,659	164,332
58,000	268,899	299,160	163,663
59,000	266,931	295,705	162,981
60,000	264,927	292,310	162,269
61,000	262,943	289,004	161,527
62,000	261,015	285,713	160,760
63,000	259,125	282,573	160,046
64,000	257,211	279,355	159,253
65,000	255,336	276,354	158,450
66,000	253,387	273,375	157,678
67,000	251,616	270,471	156,902
68,000	249,779	267,594	156,100
69,000	248,007	264,866	155,359
70,000	246,147	262,138	154,538
71,000	244,377	259,476	153,761
72,000	242,654	256,865	152,900
73,000	240,878	254,366	152,117
74,000	239,138	251,934	151,318
75,000	237,459	249,547	150,534
76,000	235,738	247,112	149,737
77,000	234,077	244,862	148,975
78,000	232,499	242,688	148,264
79,000	230,860	240,520	147,528
80,000	229,228	238,323	146,772
81,000	227,597	236,237	146,015
82,000	226,020	234,187	145,264
83,000	224,469	232,186	144,543
84,000	222,851	230,181	143,818
85,000	221,274	228,238	143,164
86,000	219,707	226,323	142,410
87,000	218,177	224,401	141,786
88,000	216,668	222,531	141,089
89,000	215,124	220,653	140,480
90,000	213,577	218,846	139,845
91,000	212,088	216,969	139,150
92,000	210,571	215,285	138,563
93,000	209,061	213,478	137,922
94,000	207,576	211,700	137,265
95,000	206,048	209,966	136,677
96,000	204,576	208,251	136,110
97,000	203,115	206,609	135,486
98,000	201,720	204,948	134,964
99,000	200,275	203,304	134,391
100,000	198,808	201,709	133,852
101,000	197,365	200,107	133,268
102,000	195,999	198,556	132,694
103,000	194,630	196,980	132,181
104,000	193,191	195,388	131,585
105,000	191,861	193,942	131,104
106,000	190,521	192,479	130,554
107,000	189,139	191,065	130,104
108,000	187,809	189,555	129,539
109,000	186,538	188,119	129,073
110,000	185,248	186,720	128,571
111,000	183,901	185,343	128,004
112,000	182,620	184,007	127,594
113,000	181,338	182,703	127,107
114,000	180,071	181,374	126,574
115,000	178,896	179,989	126,154
116,000	177,570	178,718	125,660
117,000	176,387	177,505	125,263
118,000	175,140	176,260	124,843
119,000	173,952	175,053	124,437
120,000	172,743	173,859	123,968
121,000	171,539	172,635	123,525
122,000	170,446	171,453	123,124
123,000	169,289	170,324	122,699
124,000	168,102	169,153	122,310
125,000	166,983	167,985	121,905
126,000	165,843	166,909	121,487
127,000	164,726	165,803	121,043
128,000	163,620	164,778	120,725
129,000	162,552	163,694	120,373
130,000	161,499	162,674	119,979
131,000	160,391	161,577	119,600
132,000	159,274	160,562	119,190
133,000	158,245	159,545	118,843
134,000	157,214	158,538	118,458
135,000	156,174	157,573	118,050
136,000	155,110	156,578	117,703
137,000	154,105	155,594	117,387
138,000	153,109	154,660	116,980
139,000	152,066	153,626	116,646
140,000	151,140	152,736	116,297
141,000	150,047	151,823	115,933
142,000	149,092	150,910	115,627
143,000	148,176	149,939	115,280
144,000	147,204	149,010	114,911
145,000	146,250	148,166	114,574
146,000	145,423	147,330	114,234
147,000	144,491	146,410	113,948
148,000	143,528	145,487	113,529
149,000	142,605	144,679	113,221
150,000	141,761	143,762	112,930
151,000	140,819	143,036	112,628
152,000	139,942	142,179	112,296
153,000	139,041	141,350	111,973
154,000	138,164	140,537	111,610
155,000	137,321	139,732	111,356
156,000	136,487	138,824	110,997
157,000	135,688	137,953	110,748
158,000	134,739	137,099	110,392
159,000	133,936	136,236	110,041
160,000	133,112	135,454	109,756
161,000	132,281	134,521	109,441
162,000	131,481	133,702	109,168
163,000	130,692	132,951	108,930
164,000	129,896	132,147	108,564
165,000	129,081	131,443	108,293
166,000	128,383	130,775	108,046
167,000	127,590	130,146	107,776
168,000	126,817	129,415	107,410
169,000	126,030	128,869	107,178
170,000	125,328	128,197	106,961
171,000	124,514	127,492	106,635
172,000	123,827	126,860	106,419
173,000	123,147	126,238	106,164
174,000	122,403	125,551	105,840
175,000	121,696	124,971	105,666
176,000	120,988	124,324	105,361
177,000	120,227	123,747	105,100
178,000	119,609	123,168	104,890
179,000	118,911	122,614	104,670
180,000	118,222	121,982	104,357
181,000	117,551	121,416	104,113
182,000	116,865	120,865	103,846
183,000	116,123	120,280	103,638
184,000	115,552	119,728	103,439
