Repository: maxencesoixante/Jumeau_Soudage_Induction

# Jumeau numérique — soudage par induction de composites CF/PEKK

Un **jumeau numérique** (simulation Python) du **soudage par induction** de laminés
composites carbone/PEKK. À partir de la géométrie du montage et du courant de la bobine,
le modèle prédit **où et à quelle vitesse la matière chauffe** à l'interface de soudure
une carte de température 3D dans le temps puis la confronte aux **thermocouples** des
essais réels (maîtrise, LIPEC/ÉTS).
> *Ce que produit le jumeau : la carte de température à l'interface sous l'empreinte de
> chauffe, à la manière de Lionetto et al. 2017 (Fig. 4). Les deux lobes chauds vers les
> bords libres et le creux central forment le « profil en M » caractéristique — expliqué
> plus bas.*

---

## Sommaire

1. [Le problème : souder des composites par induction](#1-le-problème--souder-des-composites-par-induction)
2. [Vue d'ensemble du modèle](#2-vue-densemble-du-modèle)
3. [La physique, équation par équation](#3-la-physique-équation-par-équation)
4. [Les expériences (et pourquoi on les a faites)](#4-les-expériences-et-pourquoi-on-les-a-faites)
5. [Validation](#5-validation)
6. [Hypothèses et limites connues](#6-hypothèses-et-limites-connues)
7. [Utilisation](#7-utilisation)
8. [Structure du dépôt](#8-structure-du-dépôt)
9. [Sources, citation et licence](#9-sources-citation-et-licence)

---

## 1. Le problème : souder des composites par induction

Les composites **carbone/PEKK** (fibres de carbone dans une matrice thermoplastique PEKK)
se soudent en **fondant localement la matrice** à l'interface entre deux pièces, sous
pression. Pour chauffer *sans contact*, on place au-dessus du joint une **bobine à induction**
(un tube de cuivre en épingle, « hairpin ») parcourue par un courant alternatif haute
fréquence (**388 kHz**). Ce courant crée un champ magnétique oscillant qui **induit des
courants de Foucault** dans les fibres de carbone conductrices : ceux-ci dissipent de la
chaleur par **effet Joule**, exactement là où on veut fondre.

Un **concentrateur de flux magnétique** (MFC, *Magnetic Flux Concentrator* — ici un bloc
Fluxtrol Ferrotron 559H) canalise le champ vers une empreinte étroite. Un pli **twill**
(tissu de carbone sergé, 0,20 mm) placé à l'interface sert de **suscepteur** : très
conducteur, il concentre la dissipation au bon plan.
> *Le montage semi-statique : coupon CF/PEKK **120 × 40 mm**, concentrateur MFC
> **31,5 × 55 mm**, bobine hairpin en tube Cu **6 × 6 mm** (entraxe des brins 12,35 mm),
> interface de soudure à **z = 3,36 mm**. Les 5 thermocouples (points rouges) mesurent la
> température à l'interface en travers de la largeur.*

**Pourquoi un jumeau numérique ?** Régler ce procédé à l'aveugle est coûteux : la fenêtre
entre « pas assez chaud pour souder » et « trop chaud, on dégrade le PEKK » est étroite, et
la répartition de chaleur dépend finement de la géométrie. Le jumeau permet de **prédire la
carte thermique** pour un courant donné, d'**expliquer** les gradients observés, et de
préparer les réglages avant de lancer une manip.

---

## 2. Vue d'ensemble du modèle

Le calcul enchaîne quatre étages physiques, du champ électromagnétique jusqu'à la
température, plus une étape de calibration :

```
Courant bobine (388 kHz)
      │
      ▼
① Champ magnétique  Bz(x,y)         ── Biot-Savart + images du MFC
      │
      ▼
② Courants de Foucault  ψ, J(x,y)   ── plaque mince (Lin 1993), par couche
      │
      ▼
③ Source de chaleur  q(x,y,z)       ── effet Joule  q = |J|²/σ
      │
      ▼

# simuler un essai + figures (sorties dans donnees/resultats/)
python code/scripts/simuler_essai.py code/config/essais/chauffe_250A_3TC.yaml

# 150 A avec céramique — résultat (analyse Claude, 2026-07-28)

3 essais (`150A_v1/v2/v3.txt`), TC1 fonctionnel. Confirment les conclusions du 200 A à un
courant différent, et se répètent entre eux.

Profil ΔT au pic (°C au-dessus de l'ambiant) :

| y (mm) | 0 | 10 | 20 (centre) | 30 | 40 | symétrie | contraste |
|---|---|---|---|---|---|---|---|
| v1 | 223 | 199 | **139** | 151 | 224 | 1,00 | 1,61 |
| v2 | 238 | 219 | **161** | 175 | 240 | 0,99 | 1,49 |
| v3 | — | — | — | — | — | 1,00 | 1,46 |

- **M SYMÉTRIQUE** (ratio ~1,00 sur les deux).
- Contraste chant/centre ~1,5-1,6 (plus bas qu'à 200 A car ces essais ont chauffé plus
  longtemps → le centre a eu plus de temps pour se remplir : cohérent).

**Le résidu « centre trop lent » est REPRODUIT (v1≈v2, indépendant du courant)** — centre à
chant = 80 / 120 / 160 :

| | 80 | 120 | 160 |
|---|---|---|---|
| mesuré v1 | 24 | 44 | 73 |
| mesuré v2 | 27 | 51 | 77 |
| mesuré v3 | 26 | 48 | 76 |
| modèle 150 A | 2 | 11 | 23 |

Le centre réel se remplit ~3× plus vite que le modèle, comme à 200 A → le défaut est
**structurel** (forme de la source), pas dépendant du courant. Renforce le diagnostic
`resultats_diag_centre_transitoire.log` (source trop concentrée aux chants ; levier =
adoucissement de la source, cf. prototype `../200A/proto_source_adoucie.png`).

File: donnees/data/exp7_bord-centre_2026-07-28_avec-ceramique/150A/150A_v2.txt
Time (s)	TC1 (C)	TC2 (C)	TC3 (C)	TC4 (C)	TC5 (C)
635,369	28,630	28,329	28,815	29,382	28,725
636,387	28,656	28,350	28,797	29,404	28,699
637,369	28,993	29,385	29,202	29,629	29,185
638,369	37,710	39,611	33,553	33,023	39,040
639,368	51,982	47,254	36,496	37,839	52,909
640,369	65,993	54,248	39,515	43,145	66,223
641,368	79,258	61,571	43,021	49,066	78,806
642,368	91,586	68,971	46,943	55,040	90,554
643,370	103,175	76,471	51,019	60,580	101,310
644,368	113,967	83,868	55,373	66,664	111,466
645,367	123,760	91,004	59,710	72,474	120,706
646,368	132,611	97,888	64,075	78,245	129,141
647,368	140,528	104,366	68,426	83,826	136,576
648,369	147,730	110,780	74,225	89,219	143,427
649,367	154,386	116,804	79,627	94,655	150,024
650,370	160,536	122,599	84,511	99,369	156,290
651,368	166,308	128,102	89,740	105,157	162,043
652,368	171,753	133,316	93,326	110,959	167,526
653,368	176,795	138,109	96,129	114,853	172,715
654,367	181,682	142,854	99,356	119,219	177,724
655,369	186,141	147,350	102,475	123,522	182,494
656,368	190,593	151,749	105,359	125,418	187,102
657,367	194,708	155,871	108,910	126,873	191,417
658,367	198,724	159,857	112,527	128,935	195,886
659,367	202,539	163,810	116,131	130,247	199,969
660,369	206,010	167,662	119,260	134,325	203,807
661,368	209,627	171,551	122,359	137,685	207,774
662,369	213,011	175,359	125,737	140,223	211,261
663,367	216,339	179,218	128,644	142,535	214,616
664,369	219,479	183,068	131,432	145,577	218,489
665,367	222,504	186,847	134,544	148,504	221,605
666,368	225,390	190,629	136,703	151,412	224,752
667,368	228,203	194,177	139,561	154,222	227,959
668,369	230,798	197,678	142,152	156,744	230,714
669,368	233,439	201,104	144,865	159,354	233,619
670,368	235,873	204,425	147,373	161,785	236,402
671,368	238,197	207,546	150,228	164,207	238,665
672,368	240,448	210,642	152,568	166,669	241,224
673,369	242,351	213,640	154,746	169,098	243,742
674,369	244,376	216,537	157,151	171,994	245,682
675,367	246,264	219,343	159,325	174,894	247,694
676,369	248,048	221,970	161,589	177,986	249,942
677,367	249,604	224,258	163,819	180,619	251,759
678,367	251,106	226,749	165,945	183,288	253,292
679,369	252,683	229,004	168,207	185,289	254,901
680,368	253,936	231,026	170,064	186,909	256,256
681,369	255,152	232,902	171,462	188,551	257,798
682,369	256,320	234,618	173,403	190,178	259,145
683,368	257,569	236,252	174,964	191,784	260,543
684,368	258,659	237,733	176,940	193,378	261,307
685,369	259,623	239,066	178,105	194,454	262,536
686,369	260,722	240,358	179,327	195,306	263,537
687,369	261,748	241,585	180,979	196,510	264,587
688,369	262,723	242,767	182,314	197,612	265,535
689,368	263,703	243,915	183,614	198,760	266,458
690,366	264,545	244,993	184,732	199,841	267,627
691,369	265,613	246,043	185,932	201,022	268,308
692,368	266,444	246,990	187,179	201,981	268,940
693,368	267,271	247,847	188,324	203,121	270,065
694,368	268,221	248,775	189,416	204,461	271,013
695,368	266,805	248,731	189,817	205,140	268,898
696,369	260,149	246,591	189,682	204,083	262,555
697,368	253,015	244,159	189,318	202,249	256,073
698,368	246,203	241,347	188,620	199,891	249,764
699,367	239,692	238,278	187,751	197,183	243,586
700,368	233,565	235,049	186,558	194,328	237,454
701,367	227,684	231,587	185,278	191,311	231,505
702,366	222,042	228,027	183,835	188,401	225,734
703,369	216,578	224,443	182,316	185,657	220,171
704,368	211,268	220,805	180,634	182,770	214,708
705,369	206,198	217,146	178,863	179,969	209,469
706,368	201,278	213,578	177,129	177,090	204,391
707,367	196,726	210,095	175,398	174,293	199,599
708,368	192,394	206,591	173,554	171,601	195,025
709,368	188,158	203,240	171,769	168,909	190,613
710,368	184,106	199,899	169,893	166,196	186,373
711,368	180,211	196,678	168,014	163,663	182,345
712,368	176,706	193,506	166,211	161,193	178,615
713,367	173,146	190,368	164,321	158,813	174,985
714,368	169,897	187,446	162,592	156,617	171,589
715,368	166,697	184,506	160,736	154,392	168,253
716,367	163,665	181,704	158,957	152,301	165,182
717,369	160,867	178,915	157,154	150,153	162,131
718,367	158,138	176,226	155,408	148,090	159,283
719,368	155,521	173,633	153,681	146,123	156,569
720,369	153,001	171,166	151,989	144,199	153,910
721,369	150,474	168,663	150,289	142,496	151,398
722,367	148,084	166,214	148,630	141,493	148,947
723,368	145,745	163,935	147,010	139,919	146,601
724,368	143,584	161,683	145,390	138,330	144,284
725,368	141,575	159,560	143,842	136,697	142,113
726,369	139,483	157,429	142,264	135,118	140,069
727,368	137,271	155,322	140,703	133,560	138,009
728,368	135,475	153,329	139,198	131,956	135,970
729,367	133,772	151,433	137,735	130,329	134,004
730,370	132,158	149,537	136,301	128,720	132,166
731,368	130,431	147,789	134,833	127,367	130,401
732,369	128,745	146,027	133,455	126,086	128,699
733,368	127,233	144,346	132,080	124,830	127,037
734,368	125,645	142,516	130,664	123,532	125,364
735,367	124,090	140,827	129,415	122,196	123,867
736,369	122,642	139,077	128,135	121,189	122,607
737,370	121,224	137,398	126,760	120,181	121,284
738,369	119,785	135,818	125,454	118,956	119,811
739,369	118,501	134,338	124,284	117,931	118,499
740,368	117,155	132,822	123,027	116,782	117,072
741,369	115,834	131,277	121,703	115,528	115,752
742,369	114,627	129,897	120,562	114,471	114,492
743,369	113,340	128,417	119,355	113,313	113,207
744,370	112,124	127,024	118,215	112,198	112,040
745,369	110,988	125,645	117,049	110,979	110,890
746,369	109,927	124,392	116,003	110,022	109,742
747,368	108,791	123,026	114,876	109,092	108,695
748,370	107,696	121,705	113,785	108,163	107,632
749,370	106,697	120,202	112,792	107,206	106,604
750,370	105,760	118,892	111,757	106,247	105,537
751,369	104,749	117,669	110,769	105,360	104,544
752,369	103,760	116,458	109,725	104,411	103,572
753,368	102,734	115,270	108,755	103,506	102,629
754,369	101,799	114,187	107,823	102,716	101,727
755,368	100,981	113,097	106,926	101,899	100,795
756,369	100,101	111,971	106,033	101,091	99,934
757,368	99,218	110,924	105,141	100,302	99,130
758,368	98,299	109,857	104,186	99,479	98,189
759,368	97,558	108,884	103,308	98,721	97,357
760,369	96,776	107,943	102,490	98,011	96,567
761,370	96,104	106,996	101,737	97,334	95,860
762,368	95,255	105,981	100,792	96,541	94,995
763,370	94,479	104,965	100,003	95,846	94,250
764,368	93,793	104,119	99,245	95,166	93,550
765,370	93,119	103,299	98,516	94,497	92,801
766,370	92,460	102,459	97,762	93,830	92,147
767,369	91,709	101,516	96,974	93,154	91,416
768,369	91,126	100,697	96,227	92,510	90,752
769,370	90,387	99,877	95,457	91,841	90,044
770,368	89,828	99,099	94,782	91,218	89,424
771,368	89,195	98,335	94,092	90,679	88,815
772,370	88,607	97,545	93,509	90,069	88,197
773,368	88,008	96,784	92,758	89,383	87,528
774,368	87,378	96,071	92,134	88,873	86,973
775,371	86,729	95,291	91,523	88,292	86,357
776,369	86,158	94,597	90,843	87,744	85,808
777,368	85,555	93,898	90,228	87,189	85,197
778,370	84,925	93,132	89,591	86,589	84,640
779,370	84,443	92,566	89,008	86,119	84,132
780,369	83,890	91,839	88,445	85,571	83,592
781,370	83,332	91,117	87,804	85,047	83,059
782,370	82,799	90,499	87,219	84,511	82,539
783,371	82,234	89,840	86,704	84,008	82,078
784,370	81,754	89,203	86,099	83,504	81,506
785,370	81,288	88,636	85,659	83,063	81,066
786,369	80,825	88,053	85,079	82,565	80,649
787,369	80,264	87,439	84,558	82,106	80,089
788,371	79,825	86,828	83,988	81,699	79,621
789,370	79,370	86,223	83,543	81,217	79,181
790,369	78,878	85,707	83,000	80,747	78,747
791,370	78,373	85,138	82,496	80,296	78,273
792,369	77,949	84,628	82,058	79,950	77,864
793,369	77,481	84,073	81,590	79,514	77,451
794,370	77,044	83,575	81,084	79,049	76,996
795,369	76,573	83,028	80,651	78,668	76,607
796,369	76,034	82,432	80,137	78,269	76,142
797,370	75,447	81,903	79,623	77,843	75,729
798,370	74,999	81,386	79,220	77,395	75,307
799,369	74,639	80,920	78,796	77,030	74,952
800,369	74,375	80,484	78,396	76,712	74,553
801,370	74,025	80,000	77,907	76,236	74,195
802,371	73,671	79,498	77,559	75,868	73,836
803,370	73,354	79,098	77,180	75,512	73,474
804,370	72,985	78,591	76,774	75,195	73,116
805,372	72,669	78,208	76,358	74,829	72,815
806,371	72,285	77,663	75,925	74,400	72,396
807,370	71,976	77,260	75,572	74,129	72,120
808,369	71,671	76,873	75,175	73,788	71,743
809,369	71,282	76,445	74,768	73,412	71,408
810,370	71,007	76,037	74,410	73,157	71,128
811,371	70,673	75,639	74,074	72,772	70,776
812,370	70,375	75,223	73,735	72,526	70,537
813,370	70,037	74,831	73,338	72,143	70,163
814,369	69,717	74,446	72,945	71,866	69,823
815,371	69,433	74,010	72,657	71,568	69,553
816,369	69,110	73,685	72,304	71,270	69,295
817,370	68,804	73,265	71,946	70,909	68,943
818,371	68,487	72,929	71,638	70,621	68,688
819,371	68,172	72,536	71,261	70,276	68,371
820,371	67,937	72,115	70,910	69,955	68,054
821,370	67,624	71,821	70,649	69,744	67,870
822,370	67,380	71,455	70,326	69,450	67,575
823,372	67,078	71,161	70,035	69,203	67,302
824,372	66,830	70,834	69,703	68,941	67,040
825,372	66,513	70,478	69,412	68,631	66,771
826,370	66,222	70,143	69,090	68,310	66,480
827,371	65,875	69,786	68,745	68,004	66,132
828,370	65,679	69,466	68,514	67,842	65,973
829,370	65,402	69,168	68,202	67,579	65,691
830,370	65,153	68,854	67,895	67,265	65,459
831,371	64,906	68,563	67,627	67,113	65,278
832,371	64,644	68,304	67,382	66,864	65,066
833,372	64,431	67,976	67,189	66,723	64,882
834,370	64,053	67,645	66,825	66,339	64,516
835,371	63,893	67,303	66,576	66,094	64,333
836,372	63,660	67,094	66,305	65,886	64,087
837,370	63,473	66,788	66,065	65,644	63,883
838,371	63,209	66,475	65,805	65,416	63,605
839,371	63,018	66,193	65,506	65,148	63,376
840,372	62,788	65,957	65,262	64,962	63,250
841,371	62,568	65,596	65,016	64,709	62,953
842,372	62,327	65,358	64,740	64,532	62,719
843,371	62,103	65,116	64,561	64,289	62,557
844,371	61,920	64,820	64,281	64,086	62,339
845,371	61,686	64,599	64,120	63,865	62,132
846,372	61,466	64,287	63,805	63,619	61,906
847,371	61,328	64,118	63,675	63,518	61,792
848,371	61,084	63,828	63,408	63,234	61,529
849,372	60,827	63,571	63,139	63,053	61,311
850,371	60,656	63,272	62,904	62,777	61,105
851,372	60,474	63,139	62,719	62,641	60,901
852,372	60,216	62,850	62,478	62,396	60,729
853,371	60,088	62,656	62,284	62,275	60,591
854,372	59,890	62,401	62,111	62,060	60,383
855,371	59,681	62,162	61,882	61,852	60,247
856,370	59,442	61,898	61,635	61,595	59,932
857,372	59,319	61,721	61,475	61,471	59,824
858,371	59,204	61,489	61,279	61,279	59,624

File: donnees/data/exp7_bord-centre_2026-07-28_avec-ceramique/150A/150A_v3.txt
Time (s)	TC1 (C)	TC2 (C)	TC3 (C)	TC4 (C)	TC5 (C)
867,078	28,708	28,433	28,780	29,078	28,855
868,094	28,802	28,870	28,950	29,359	29,045
869,079	36,314	37,786	33,248	35,185	37,550
870,080	50,771	45,748	36,334	41,083	51,389
871,081	65,077	52,746	39,563	46,764	64,779
872,079	78,478	59,895	42,848	52,725	77,191
873,080	91,073	67,236	46,736	58,691	88,784
874,079	102,522	74,626	50,867	64,630	99,594
875,079	113,199	81,865	55,071	70,525	109,757
876,079	122,896	88,928	59,609	76,464	119,199
877,080	131,744	95,771	63,929	82,024	127,713
878,079	139,778	102,370	68,427	87,900	135,360
879,080	146,902	108,550	72,698	94,050	142,185
880,080	153,584	114,670	77,121	99,346	148,760
881,079	159,751	120,437	81,336	103,415	154,834
882,080	165,540	125,966	85,432	109,137	160,459
883,081	171,022	131,121	89,549	113,705	165,914
884,079	176,219	136,094	93,448	117,413	171,102
885,081	181,081	140,754	97,306	120,964	176,003
886,080	185,777	145,296	101,065	124,001	182,130
887,081	190,178	149,728	104,669	127,264	187,373
888,080	194,384	153,892	108,460	130,437	191,516
889,080	198,522	157,771	111,981	133,113	193,596
890,078	202,502	161,648	115,184	135,854	198,016
891,079	206,161	165,381	118,643	138,664	201,618
892,080	209,708	169,253	121,498	141,862	205,311
893,079	213,202	173,004	124,691	145,157	208,986
894,080	216,437	176,800	127,721	148,299	212,427
895,079	219,720	180,536	130,710	151,248	215,732
896,080	222,696	184,129	133,468	154,085	218,914
897,081	225,575	187,669	136,307	156,924	222,188
898,080	228,513	191,281	139,395	159,646	225,398
899,081	231,109	194,711	142,015	162,266	228,117
900,080	233,720	198,148	144,521	165,103	231,164
901,079	236,095	201,404	147,472	167,767	233,618
902,080	238,561	204,698	149,676	170,365	235,968
903,079	240,716	207,752	152,372	172,830	238,384
904,079	242,745	210,842	154,860	175,245	240,913
905,080	244,770	213,861	157,407	177,386	242,876
906,080	246,753	216,796	159,868	179,567	245,026
907,081	248,399	219,638	161,942	181,497	247,072
908,080	249,996	222,339	163,966	183,481	249,189
909,080	251,786	224,985	166,713	185,341	251,105
910,080	253,304	227,510	168,683	187,059	252,929
911,081	254,680	229,993	171,038	188,929	254,355
912,081	256,182	232,276	172,831	190,724	256,164
913,081	257,617	234,485	175,174	192,584	257,556
914,082	258,902	236,552	176,839	194,377	258,965
915,080	260,272	238,528	178,739	196,028	260,169
916,080	261,479	240,310	180,664	197,565	261,602
917,079	262,756	242,051	182,260	199,083	262,760
918,081	263,908	243,668	183,925	200,519	263,920
919,080	265,086	245,239	185,797	201,941	265,189
920,081	266,117	246,656	187,535	203,182	266,307
921,080	267,135	247,942	188,434	204,500	267,209
922,080	268,216	249,264	189,969	205,714	268,223
923,082	269,171	250,314	191,208	206,800	269,259
924,081	270,238	251,289	192,383	207,908	270,228
925,080	271,201	252,255	193,787	209,038	271,319
926,081	270,983	252,697	194,217	209,809	270,691
927,080	264,870	250,822	194,274	208,893	264,782
928,081	257,545	248,386	193,926	207,035	258,436
929,083	250,532	245,728	193,227	204,824	252,195
930,081	243,903	242,528	192,263	202,257	246,041
931,080	237,496	239,249	191,114	199,573	239,873
932,082	231,456	235,692	189,754	196,756	233,941
933,081	225,753	232,026	188,267	193,795	228,100
934,082	220,257	228,299	186,594	190,663	222,486
935,080	214,991	224,587	184,873	187,591	216,959
936,081	210,018	220,935	183,115	184,535	211,675
937,080	205,051	217,238	181,244	181,453	206,576
938,081	200,384	213,606	179,377	178,488	201,617
939,081	195,992	210,078	177,506	175,537	196,999
940,080	191,684	206,571	175,548	172,574	192,467
941,082	187,755	203,216	173,668	169,771	188,241
942,082	183,972	199,822	171,679	167,097	184,192
943,082	180,554	196,607	169,820	164,584	180,433
944,082	177,245	193,475	167,905	162,097	176,729
945,082	173,804	190,317	165,988	159,685	173,177
946,082	170,625	187,360	164,123	157,312	169,914
947,083	167,542	184,384	162,233	155,004	166,703
948,082	164,570	181,600	160,341	152,722	163,662
949,081	161,645	178,859	158,519	150,595	160,833
950,082	158,949	176,267	156,822	148,760	158,080
951,081	156,257	173,646	154,940	147,564	155,356
952,081	153,681	171,172	153,194	145,859	152,808
953,082	151,299	168,721	151,522	144,168	150,360
954,081	148,840	166,323	149,758	142,427	147,915
955,080	146,817	163,955	148,129	140,733	145,709
956,082	144,679	161,750	146,443	138,077	143,988
957,081	142,588	159,604	144,791	136,701	141,992
958,081	140,569	157,524	143,187	135,243	139,948
959,081	138,709	155,533	141,661	133,866	138,039
960,082	136,781	153,554	140,085	132,389	136,091
961,082	134,966	151,647	138,556	131,014	134,266
962,083	133,177	149,807	137,063	129,619	132,504
963,081	131,454	148,002	135,597	128,142	130,759
964,081	129,795	146,213	134,192	126,813	129,140
965,082	128,057	144,400	132,763	125,463	127,410
966,081	126,464	142,660	131,331	124,117	125,798
967,082	124,825	140,963	129,956	122,816	124,255
968,081	123,315	139,352	128,640	121,621	122,793
969,081	121,882	137,794	127,389	120,389	121,369
970,081	120,564	136,193	126,031	119,180	119,937
971,083	119,208	134,535	124,725	117,743	118,618
972,082	117,899	132,805	123,484	116,467	117,318
973,082	116,503	131,178	122,145	115,214	115,965
974,082	115,113	129,766	120,952	114,098	114,660
975,082	113,972	128,293	119,718	113,058	113,430
976,081	112,749	126,907	118,599	112,017	112,296
977,082	111,582	125,526	117,459	110,929	111,120
978,082	110,463	124,185	116,316	109,894	110,056
979,081	109,202	122,855	115,128	108,901	108,855
980,083	108,087	121,599	114,073	107,889	107,794
981,081	106,997	120,353	113,006	106,995	106,824
982,082	105,967	119,083	111,908	106,000	105,704
983,083	105,178	117,919	110,943	105,162	104,786
984,083	104,294	116,773	109,873	104,273	103,811
985,082	103,294	115,721	108,643	103,384	102,868
986,081	102,368	114,543	107,631	102,473	101,862
987,082	101,511	113,498	106,741	101,666	101,036
988,083	100,626	112,405	105,872	100,862	100,153
989,082	99,782	111,335	104,972	100,069	99,270
990,083	98,863	110,309	104,092	99,207	98,395
991,083	97,932	109,306	103,223	98,498	97,586
992,083	97,113	108,348	102,460	97,760	96,801
993,082	96,316	107,352	101,584	97,013	96,045
994,083	95,600	106,356	100,714	96,261	95,240
995,082	94,927	105,462	99,956	95,583	94,480
996,083	94,187	104,558	99,159	94,908	93,721
997,084	93,454	103,671	98,485	94,270	92,963
998,082	92,650	102,720	97,652	93,528	92,225
999,082	91,926	101,922	96,943	92,885	91,568
1000,082	91,292	101,108	96,228	92,336	90,833
1001,083	90,522	100,186	95,457	91,567	90,130
1002,083	90,037	99,425	94,741	91,024	89,603
1003,084	89,453	98,591	94,107	90,412	88,960
1004,083	88,831	97,861	93,443	89,826	88,321
1005,083	88,210	97,099	92,741	89,186	87,658
1006,084	87,580	96,244	92,052	88,582	87,049
1007,084	87,061	95,600	91,453	88,138	86,486
1008,081	86,401	94,782	90,822	87,499	85,878
1009,083	85,864	94,119	90,223	87,019	85,357
1010,082	85,247	93,393	89,599	86,470	84,829
1011,084	84,694	92,729	88,970	85,933	84,243
1012,083	84,174	92,011	88,401	85,411	83,699
1013,083	83,630	91,385	87,849	84,916	83,205
1014,081	83,094	90,668	87,225	84,361	82,602
1015,084	82,636	90,064	86,637	83,930	82,134
1016,084	82,166	89,449	86,148	83,401	81,661
1017,084	81,592	88,798	85,601	82,954	81,142
1018,084	81,098	88,224	85,079	82,477	80,722
1019,082	80,566	87,585	84,499	82,019	80,170
1020,083	80,027	87,011	84,016	81,530	79,690
1021,084	79,650	86,456	83,534	81,136	79,326
1022,084	79,204	85,866	82,993	80,663	78,805
1023,083	78,790	85,262	82,523	80,231	78,339
1024,083	78,319	84,772	82,050	79,802	77,940
1025,082	77,826	84,233	81,574	79,380	77,511
1026,083	77,377	83,658	81,085	78,946	77,089
1027,083	76,994	83,123	80,615	78,507	76,712
1028,083	76,540	82,601	80,170	78,127	76,236
1029,083	76,173	82,038	79,684	77,701	75,871
1030,085	75,723	81,550	79,269	77,326	75,475
1031,082	75,347	81,092	78,844	76,951	75,125
1032,083	74,915	80,648	78,428	76,530	74,682
1033,085	74,567	80,144	77,999	76,211	74,368
1034,084	74,149	79,680	77,567	75,818	73,928
1035,084	73,788	79,172	77,188	75,447	73,556
1036,083	73,458	78,675	76,722	75,122	73,194
1037,083	73,063	78,300	76,300	74,765	72,874
1038,083	72,750	77,833	75,876	74,377	72,502
1039,084	72,377	77,396	75,557	74,123	72,194
1040,083	72,002	76,967	75,165	73,752	71,865
1041,085	71,629	76,541	74,758	73,400	71,489
1042,083	71,293	76,101	74,476	73,163	71,234
1043,084	70,853	75,738	74,088	72,758	70,860
1044,084	70,565	75,270	73,738	72,497	70,540
1045,084	70,223	74,910	73,395	72,156	70,213
1046,084	69,838	74,462	73,029	71,862	69,885
1047,084	69,495	74,090	72,735	71,529	69,599
1048,083	69,286	73,759	72,431	71,279	69,344
1049,084	68,938	73,353	72,050	70,973	69,053
1050,083	68,635	72,977	71,688	70,742	68,743
1051,083	68,307	72,591	71,369	70,397	68,432
1052,084	68,059	72,301	71,061	70,173	68,146
1053,085	67,829	71,889	70,809	69,876	67,902
1054,084	67,468	71,489	70,419	69,575	67,579
1055,084	67,173	71,161	70,114	69,312	67,296
1056,083	66,889	70,863	69,837	69,064	67,064
1057,084	66,718	70,558	69,561	68,771	66,785
1058,084	66,405	70,156	69,260	68,523	66,507
1059,084	66,105	69,835	68,959	68,227	66,267
1060,083	65,815	69,484	68,682	67,981	65,946
1061,085	65,585	69,226	68,401	67,719	65,713
1062,084	65,323	68,919	68,133	67,505	65,542
1063,084	65,099	68,616	67,859	67,292	65,311
1064,084	64,868	68,257	67,579	67,014	65,035
1065,084	64,559	67,945	67,305	66,802	64,780
1066,084	64,309	67,666	67,035	66,520	64,568
1067,085	64,090	67,379	66,794	66,346	64,300
1068,084	63,790	67,070	66,528	66,061	64,022
1069,085	63,538	66,752	66,238	65,847	63,839
1070,084	63,258	66,453	65,974	65,637	63,640
1071,084	63,021	66,196	65,759	65,347	63,387
1072,084	62,849	65,970	65,550	65,157	63,178
1073,084	62,636	65,665	65,225	64,936	63,017
1074,084	62,377	65,383	65,022	64,713	62,737
1075,085	62,141	65,086	64,789	64,474	62,535
1076,083	61,935	64,803	64,610	64,244	62,335
1077,084	61,699	64,567	64,282	64,004	62,083
1078,084	61,500	64,330	64,126	63,858	61,938
1079,086	61,290	64,074	63,881	63,599	61,706
1080,085	61,105	63,861	63,658	63,474	61,522
1081,085	60,892	63,606	63,405	63,266	61,321
1082,084	60,644	63,349	63,183	63,055	61,103
1083,083	60,450	63,107	62,976	62,873	60,975
1084,084	60,250	62,892	62,816	62,717	60,797
1085,085	59,991	62,612	62,525	62,498	60,519
1086,084	59,878	62,431	62,362	62,345	60,389
1087,083	59,622	62,143	62,083	62,135	60,130
1088,084	59,449	61,856	61,841	61,928	59,971
1089,084	59,333	61,724	61,738	61,785	59,848
1090,084	59,139	61,522	61,528	61,606	59,668
1091,085	58,869	61,238	61,314	61,370	59,371
1092,085	58,734	61,057	61,143	61,254	59,297
1093,084	58,553	60,829	60,880	61,042	59,099
1094,085	58,413	60,674	60,765	60,918	58,969
1095,085	58,211	60,431	60,576	60,758	58,791
1096,085	58,024	60,240	60,372	60,560	58,590
1097,085	57,783	59,962	60,185	60,319	58,447
1098,086	57,697	59,852	60,046	60,216	58,305
1099,085	57,508	59,572	59,824	60,083	58,097
1100,084	57,295	59,349	59,591	59,840	57,943
1101,085	57,114	59,155	59,442	59,654	57,763
1102,085	56,943	59,031	59,259	59,537	57,662
1103,086	56,756	58,783	59,075	59,371	57,472
1104,085	56,686	58,690	58,948	59,309	57,393
1105,085	56,447	58,432	58,751	59,063	57,159
1106,085	56,270	58,186	58,584	58,846	56,989
1107,084	56,214	58,095	58,451	58,818	56,928
1108,085	56,026	57,908	58,292	58,632	56,763
1109,085	55,875	57,727	58,143	58,451	56,577
