Repository: maxencesoixante/Jumeau_Soudage_Induction

# Jumeau numérique — soudage par induction de composites CF/PEKK

Un **jumeau numérique** (simulation Python) du **soudage par induction** de laminés
composites carbone/PEKK. À partir de la géométrie du montage et du courant de la bobine,
le modèle prédit **où et à quelle vitesse la matière chauffe** à l'interface de soudure
une carte de température 3D dans le temps puis la confronte aux **thermocouples** des
essais réels (maîtrise, LIPEC/ÉTS).
> *Ce que produit le jumeau : la carte de température à l'interface sous l'empreinte de
> chauffe, à la manière de Lionetto et al. 2017 (Fig. 4). Les deux lobes chauds vers les
> bords libres et le creux central forment le « profil en M » caractéristique — expliqué
> plus bas.*

---

## Sommaire

1. [Le problème : souder des composites par induction](#1-le-problème--souder-des-composites-par-induction)
2. [Vue d'ensemble du modèle](#2-vue-densemble-du-modèle)
3. [La physique, équation par équation](#3-la-physique-équation-par-équation)
4. [Les expériences (et pourquoi on les a faites)](#4-les-expériences-et-pourquoi-on-les-a-faites)
5. [Validation](#5-validation)
6. [Hypothèses et limites connues](#6-hypothèses-et-limites-connues)
7. [Utilisation](#7-utilisation)
8. [Structure du dépôt](#8-structure-du-dépôt)
9. [Sources, citation et licence](#9-sources-citation-et-licence)

---

## 1. Le problème : souder des composites par induction

Les composites **carbone/PEKK** (fibres de carbone dans une matrice thermoplastique PEKK)
se soudent en **fondant localement la matrice** à l'interface entre deux pièces, sous
pression. Pour chauffer *sans contact*, on place au-dessus du joint une **bobine à induction**
(un tube de cuivre en épingle, « hairpin ») parcourue par un courant alternatif haute
fréquence (**388 kHz**). Ce courant crée un champ magnétique oscillant qui **induit des
courants de Foucault** dans les fibres de carbone conductrices : ceux-ci dissipent de la
chaleur par **effet Joule**, exactement là où on veut fondre.

Un **concentrateur de flux magnétique** (MFC, *Magnetic Flux Concentrator* — ici un bloc

# simuler un essai + figures (sorties dans donnees/resultats/)
python code/scripts/simuler_essai.py code/config/essais/chauffe_250A_3TC.yaml

# 200 A avec céramique — résultat (analyse Claude, 2026-07-28)

**Le profil en « M » est VALIDÉ, symétrique.** Trois essais (v2, v3, v4) ; TC1 (chant y=0) était
cassé en v2/v3, **réparé en v4** → tous les points fiables.

Profil ΔT au pic (°C au-dessus de l'ambiant) :

| y (mm) | 0 | 10 | 20 (centre) | 30 | 40 | contraste chant/centre |
|---|---|---|---|---|---|---|
| v2 | (TC1 mort) | 141 | **89** | 119 | 192 | 2,17 |
| v3 | (93, TC1 douteux) | 172 | **104** | 141 | 226 | 2,16 |
| **v4 (TC1 réparé)** | **215** | 157 | **93** | 124 | **201** | 2,31 |
| **modèle 200 A** | 468 | 276 | **207** | 276 | 468 | 2,43 |

## Conclusions

1. **M SYMÉTRIQUE** (v4) : chant y=0 (215) ≈ chant y=40 (201), ratio **1,07** — les deux chants
   sont des lobes chauds, comme le prédit le modèle. L'asymétrie de v2/v3 venait **entièrement
   du TC1 cassé**, pas du montage.
2. **Contraste reproduit et proche du modèle** : 2,16 / 2,17 / 2,31 mesurés vs 2,43 modèle. La
   forme normalisée se superpose au modèle sur toute la largeur (cf. `analyse_v2_v3_v4.png`).
3. **Taux de chauffe** (v4) : chants ~16-18 °C/s, centre ~6,5 °C/s — le centre monte lentement
   (alimenté par conduction), les chants vite (source directe) : cohérent M-vallée.

## v5 (chauffe plus longue, jusqu'à chant ~264 °C) — NOUVEAU RÉSIDU : le centre du modèle
se remplit trop lentement

v5 (TC1 fonctionnel) confirme la forme (chants symétriques 239/229, contraste au pic ~2,1) ET
permet la **dynamique**. En comparant *le centre en fonction du chant* pendant la CHAUFFE
(mesuré vs modèle) — reproductible sur v4 et v5 :

| chant ΔT (°C) | centre v4 | centre v5 | centre v6 | **centre MODÈLE** |
|---|---|---|---|---|
| 100 | 31 | 34 | 29 | **3** |
| 150 | 50 | 48 | 50 | **10** |
| 200 | 77 | 76 | 76 | **18** |

**Le centre RÉEL se remplit ~4× plus vite que dans le modèle** — reproductible sur 3 essais
valides (v4/v5/v6), cf. `dynamique_centre_vs_chant.png`.

**DIAGNOSTIC** (`../../../resultats_diag_centre_transitoire.log`) : ce n'est ni `cp` (invariant
sur cette courbe), ni `k_plan` seul (ne reproduit pas la forme ; le monter casse le contraste
d'équilibre), ni le placement de TC3 seul (5 mm de décentrage insuffisant). → **source EM trop
concentrée aux chants au centre du spot** dans le transitoire (œil de boucle + déficit réel) :
le vrai levier est la **forme fine de la source** (twill tissé / courants de retour 3D), pas la
conduction. Défaut TRANSITOIRE : au plein pic le contraste d'équilibre restait ~OK.

## Fichiers

- `200A_v2.txt`, `200A_v3.txt`, `200A_v4_TC1ok.txt`, `200A_v5.txt`, `200A_v6.txt` — essais
  (5 TC en largeur ; v4/v5/v6 = TC1 fonctionnel).
- `analyse_v2*.png`, `dynamique_centre_vs_chant.png`, `diag_kplan_sweep.png` — figures.

File: donnees/data/exp7_bord-centre_2026-07-28_avec-ceramique/200A/200A_v3.txt
Time (s)	TC1 (C)	TC2 (C)	TC3 (C)	TC4 (C)	TC5 (C)
36,670	23,513	27,279	27,539	28,038	27,759
37,687	23,467	27,243	27,508	27,931	27,720
38,671	23,466	27,255	27,523	27,974	27,695
39,669	23,507	27,292	27,523	28,002	27,726
40,671	23,525	27,213	27,497	27,952	27,742
41,671	23,445	29,845	28,833	28,772	28,338
42,672	23,564	50,084	39,226	39,657	41,274
43,670	23,735	62,199	45,069	49,625	63,546
44,671	23,690	73,558	50,357	59,006	85,877
45,670	23,576	84,988	56,073	68,325	106,731
46,669	23,677	96,116	62,228	76,286	126,121
47,670	23,955	106,796	68,374	85,275	143,455
48,672	23,748	117,505	74,736	93,929	158,962
49,672	23,353	129,297	81,639	105,906	173,661
50,671	23,428	140,340	88,490	119,718	188,620
51,671	32,022	150,930	95,181	136,271	201,360
52,670	37,182	162,232	100,345	144,363	214,116
53,671	476,033	173,148	106,168	143,220	226,274
54,671	201,672	179,771	112,336	147,259	236,777
55,671	76,869	186,591	117,691	153,595	245,964
56,670	83,009	193,741	123,636	159,145	254,738
57,671	123,420	198,584	124,654	165,342	258,701
58,671	96,836	199,947	125,927	168,127	252,390
59,672	49,118	200,106	127,817	168,266	245,099
60,670	37,316	199,114	129,366	167,464	237,415
61,671	34,160	197,442	130,486	166,023	229,583
62,672	33,246	195,200	131,189	163,973	221,701
63,671	32,805	192,531	131,564	161,657	214,132
64,670	32,380	189,568	131,479	159,084	206,738
65,673	32,109	186,585	131,267	156,389	199,703
66,672	31,735	183,403	130,833	153,513	192,815
67,672	31,401	180,074	130,153	150,553	186,340
68,671	31,095	176,779	129,422	147,665	180,204
69,673	30,771	173,444	128,443	144,649	174,395
70,672	30,388	170,140	127,438	141,719	168,896
71,672	30,182	166,992	126,419	138,917	163,908
72,671	29,953	163,840	125,283	136,128	159,110
73,673	29,753	160,787	124,052	133,379	154,535
74,673	29,549	157,845	122,795	130,773	150,417
75,672	29,376	154,911	121,439	128,146	146,359
76,671	29,152	151,995	119,983	125,603	142,561
77,672	28,966	149,210	118,669	123,229	138,955
78,673	28,827	146,513	117,361	120,926	135,527
79,673	28,599	143,917	115,991	118,741	132,310
80,672	28,467	141,434	114,660	116,594	129,230
81,673	28,326	138,862	113,301	114,439	126,267
82,672	28,160	136,365	111,990	112,443	123,532
83,671	28,052	133,886	110,644	110,475	120,847
84,673	27,977	131,610	109,382	108,671	118,332
85,673	27,819	129,368	108,055	106,955	115,886
86,673	27,651	127,152	106,749	105,211	113,667
87,672	27,591	124,991	105,496	103,468	111,455
88,675	27,538	122,997	104,272	101,922	109,423
89,674	27,421	120,747	103,008	100,285	107,341
90,673	27,316	118,750	101,760	98,783	105,357
91,674	27,246	116,921	100,566	97,325	103,559
92,674	27,098	115,076	99,345	95,814	101,716
93,673	27,017	113,346	98,228	94,463	100,047
94,674	26,985	111,600	97,039	93,113	98,437
95,674	26,920	109,851	96,014	91,814	96,853
96,673	26,885	108,099	94,643	90,224	95,237
97,674	26,708	106,371	93,358	89,388	93,698
98,674	26,754	104,815	92,301	88,582	92,390
99,673	26,609	103,271	91,280	87,579	91,001
100,674	26,513	101,837	90,255	86,587	89,671
101,674	78,262	100,516	89,353	85,617	88,511
102,675	90,065	99,200	88,373	84,637	87,334
103,674	88,835	97,892	87,441	83,676	86,150
104,674	87,709	96,651	86,533	82,807	85,052

File: donnees/data/exp7_bord-centre_2026-07-28_avec-ceramique/200A/200A_v4_TC1ok.txt
Time (s)	TC1 (C)	TC2 (C)	TC3 (C)	TC4 (C)	TC5 (C)
711,490	22,874	22,820	22,801	22,806	22,711
712,508	22,942	22,852	22,770	22,784	22,706
713,491	24,380	27,243	24,624	25,673	24,699
714,491	40,280	45,863	32,419	39,562	42,103
715,492	63,147	57,638	37,408	49,616	64,133
716,491	86,094	68,429	42,440	60,063	84,561
717,491	107,553	79,141	47,564	69,830	103,237
718,491	126,782	89,902	53,330	79,452	121,034
719,491	145,158	100,406	59,680	88,651	137,559
720,491	162,224	110,583	66,029	97,530	152,435
721,490	177,767	121,341	72,566	105,670	166,506
722,490	191,997	132,309	79,234	111,835	179,741
723,491	205,162	142,540	86,218	119,380	192,060
724,491	217,550	153,802	93,028	127,317	203,610
725,490	228,938	164,840	99,671	132,708	214,557
726,491	239,072	173,373	106,180	137,382	224,919
727,491	242,963	179,423	107,731	143,917	228,982
728,491	237,310	180,333	109,564	146,510	223,660
729,492	230,719	180,201	111,880	147,455	217,253
730,491	223,870	179,527	113,610	147,331	210,387
731,491	216,912	177,902	114,767	146,439	203,370
732,490	209,761	175,749	115,413	144,932	196,247
733,490	202,659	173,069	115,662	142,910	189,159
734,491	195,752	170,201	115,753	140,530	182,240
735,491	189,003	167,227	115,555	137,827	175,647
736,492	182,359	164,110	115,148	134,995	169,336
737,489	176,114	160,887	114,475	132,091	163,385
738,491	170,308	157,832	113,789	129,078	157,791
739,490	164,870	154,734	112,904	126,135	152,498
740,491	159,659	151,506	111,951	123,539	147,497
741,490	154,410	148,369	110,822	119,848	142,852
742,491	149,969	145,395	109,790	117,557	138,559
743,491	145,629	142,440	108,633	115,252	134,346
744,490	141,600	139,490	107,519	113,120	130,439
745,489	137,621	136,554	106,275	111,078	126,806
746,489	133,936	133,795	105,166	109,028	123,334
747,490	130,323	131,089	103,960	106,997	120,084
748,490	126,863	128,500	102,685	104,941	116,887
749,491	123,630	126,025	101,511	102,967	113,949
750,491	120,548	123,462	100,265	101,091	111,227
751,490	117,518	120,903	99,016	99,226	108,614
752,491	114,731	118,562	97,744	97,488	106,000
753,491	112,075	116,351	96,513	95,798	103,618
754,490	109,532	114,141	95,278	94,203	101,339
755,489	107,126	112,113	94,105	92,717	99,115
756,490	104,780	110,068	92,874	91,224	97,048
757,490	102,537	108,097	91,673	89,748	95,106
758,490	100,453	106,264	90,516	88,359	93,211
759,490	98,391	104,409	89,376	87,014	91,389
760,490	96,352	102,627	88,270	85,627	89,739
761,490	94,388	101,022	87,190	84,256	88,094
762,491	92,577	99,294	86,044	82,973	86,483
763,490	90,928	97,699	84,959	81,804	85,076
764,490	89,340	96,170	83,987	80,692	83,647
765,491	87,807	94,618	82,906	79,569	82,210
766,490	86,430	93,187	81,905	78,569	80,918
767,490	85,119	91,780	80,974	77,515	79,678
768,491	83,825	90,477	80,032	76,546	78,481
769,490	82,431	89,151	79,077	75,572	77,311
770,491	81,199	87,855	78,134	74,571	76,159
771,490	79,979	86,602	77,238	73,638	75,135
772,491	78,846	85,414	76,398	72,818	74,110
773,490	77,779	84,265	75,537	71,942	73,124
774,491	76,721	83,162	74,743	71,117	72,194
775,491	75,754	82,114	73,884	70,357	71,292
776,491	74,796	81,029	73,173	69,582	70,348
777,492	73,784	79,969	72,327	68,755	69,456
778,490	72,969	79,021	71,591	68,045	68,637
779,491	72,077	78,058	70,832	67,374	67,827
780,490	71,217	77,140	70,122	66,684	67,061
781,489	70,411	76,279	69,467	66,015	66,377
782,489	69,548	75,307	68,718	65,362	65,595
783,491	68,841	74,553	68,148	64,762	64,939
784,490	67,969	73,622	67,378	64,060	64,164
785,490	67,308	72,826	66,792	63,500	63,605
786,490	66,554	72,001	66,120	62,872	62,920
787,490	65,863	71,250	65,613	62,389	62,361
788,489	65,080	70,459	64,934	61,782	61,668
789,491	64,476	69,795	64,385	61,236	61,108
