Repository: maxencesoixante/Jumeau_Soudage_Induction

# Jumeau numérique — soudage par induction de composites CF/PEKK

Un **jumeau numérique** (simulation Python) du **soudage par induction** de laminés
composites carbone/PEKK. À partir de la géométrie du montage et du courant de la bobine,
le modèle prédit **où et à quelle vitesse la matière chauffe** à l'interface de soudure
une carte de température 3D dans le temps puis la confronte aux **thermocouples** des
essais réels (maîtrise, LIPEC/ÉTS).
> *Ce que produit le jumeau : la carte de température à l'interface sous l'empreinte de
> chauffe, à la manière de Lionetto et al. 2017 (Fig. 4). Les deux lobes chauds vers les
> bords libres et le creux central forment le « profil en M » caractéristique — expliqué
> plus bas.*

---

## Sommaire

1. [Le problème : souder des composites par induction](#1-le-problème--souder-des-composites-par-induction)
2. [Vue d'ensemble du modèle](#2-vue-densemble-du-modèle)
3. [La physique, équation par équation](#3-la-physique-équation-par-équation)
4. [Les expériences (et pourquoi on les a faites)](#4-les-expériences-et-pourquoi-on-les-a-faites)
5. [Validation](#5-validation)
6. [Hypothèses et limites connues](#6-hypothèses-et-limites-connues)
7. [Utilisation](#7-utilisation)
8. [Structure du dépôt](#8-structure-du-dépôt)
9. [Sources, citation et licence](#9-sources-citation-et-licence)

---

# simuler un essai + figures (sorties dans donnees/resultats/)
python code/scripts/simuler_essai.py code/config/essais/chauffe_250A_3TC.yaml

# Exp 7 — Cartographie bord→centre AVEC céramique (campagne multi-ampérages)

**Objectif** : confronter le profil de température en largeur (le « M ») à la prédiction du
modèle, à **géométrie standard** (céramique en place = celle du modèle). Un **sous-dossier par
ampérage**.

```
150A/   200A/  (v2/v3/v4 — FAIT)   250A/   [300A/ non recommandé]
```

## Protocole (par essai)

- **Céramique d'espacement en place** + pression nominale (gap 2 mm = modèle).
- **5 TC valides à l'interface**, y = 0/10/20/30/40 mm, x = 60 mm (spot centré ou spot 3).
  Vérifier chaque voie AVANT : toutes doivent lire l'ambiant (même valeur à froid).
- **Montage centré en largeur** (viser TC1 ≈ TC5 à chaud → chants symétriques).
- **Chauffe STANDARDISÉE** : viser une durée fixe / un quasi-plateau (≈ 30-45 s), identique à
  tous les essais, pour pouvoir comparer aussi les **valeurs absolues** (les essais v2/v3/v4
  ont chauffé trop court → seule la forme était comparable).
- Nommer les fichiers `<I>A_v<n>.txt` et déposer dans le sous-dossier du courant.

## Cibles du modèle (θ\* de référence, spot centré, au pic)

| I (A) | y0 | y10 | y20 (centre) | y30 | y40 | contraste chant/centre |
|---|---|---|---|---|---|---|
| 150 | 303 | 174 | **127** | 174 | 303 | 2,69 |
| 200 | 468 | 276 | **207** | 276 | 468 | 2,43 |
| 250 | 708 | 382 | **292** | 382 | 708 | 2,55 |
| 300 | 962 | 546 | **348** | 546 | 962 | 2,89 |

⚠ **300 A : les chants atteignent ~962 °C** (bien au-dessus de la dégradation PEKK ~450 °C) →
**non recommandé** (dégradation des chants, pas exploitable).

## Ampérages à tester et répétitions — recommandation

- **150, 200 et 250 A** (la plage utile ; elle encadre les points de calibration : A-3 = 200 A,
  A-1/A-2 = 250 A, et teste la loi en I²). **Pas 300 A** (dégradation).
- **3 répétitions par ampérage.** Le trio 200 A (v2/v3/v4) a donné un contraste 2,16 / 2,17 /
  2,31 (dispersion ~0,07) : 3 essais donnent une moyenne solide et attrapent un TC défaillant.
  2 au minimum.
- **Priorité** : la FORME du M est déjà validée (200 A) ; ce qui reste à confronter, ce sont
  les **valeurs absolues** et la **loi en I²** → d'où l'importance d'une chauffe standardisée.

## Résultats

| Ampérage | Statut | M symétrique ? | Taux chant (ΔT 30→130) |
|---|---|---|---|
| 150 A | ✔ FAIT (v1/v2/v3 valides) | oui (ratio 1,00) | 9,7 °C/s |
| 176 A | ✔ FAIT (v1) | oui (ratio 1,00) | 15,7 °C/s |
| 200 A | ✔ FAIT (v4/v5/v6 valides) | oui (ratio 1,02-1,07) | 20,8 °C/s |
| 225 A | ✔ FAIT (v1) | oui (ratio 1,01) | 26,9 °C/s |
| 250 A | ✔ FAIT (v1/v2/v3 valides) | oui (ratio 1,02-1,03) | 34,2 °C/s |

*176 A et 225 A (1 essai chacun) ajoutés pour densifier la loi taux-courant. Contraste
centre-fill du même type à tous les courants (structurel, cf. sous-dossiers).*

**Conclusion de la campagne (close)** : le profil en « M » est **symétrique et de bonne
forme d'équilibre**, confirmé aux **3 courants (150 / 200 / 250 A, 3 essais chacun)** ;
le seul résidu est **transitoire** — le centre du modèle se remplit trop lentement,
indépendamment du courant (structurel). Leviers testés et **écartés** : cp et masse
thermique (le taux fondamental sous spot est bon, ~15 % près — cf.
`resultats_diag_taux_chauffe.log`), k_plan (casse le contraste), placement TC. Le lissage
de source (gaussienne σ≈6 mm) remplit le centre **mais abaisse les pics** → posé derrière
le flag `--source-sigma-mm` (défaut off, non adopté). Le test **3D** confirme le mécanisme

File: donnees/data/exp7_bord-centre_2026-07-28_avec-ceramique/250A/250A_v1.txt
Time (s)	TC1 (C)	TC2 (C)	TC3 (C)	TC4 (C)	TC5 (C)
461,697	28,359	27,962	28,485	28,882	28,440
462,699	28,370	27,970	28,496	28,906	28,445
463,697	28,291	27,927	28,433	28,861	28,376
464,697	28,334	27,982	28,464	28,909	28,412
465,696	33,973	36,003	33,090	30,864	35,538
466,696	67,407	59,006	44,455	41,542	71,108
467,698	106,684	76,420	52,379	54,709	108,526
468,696	141,852	94,034	61,238	68,984	140,866
469,697	170,327	111,702	71,047	83,702	166,442
470,698	196,682	128,596	81,604	97,872	191,595
471,697	221,645	144,430	94,325	112,298	214,859
472,697	243,201	159,560	105,570	125,708	236,051
473,697	251,300	170,605	108,812	137,844	240,787
474,696	244,177	176,279	113,038	143,281	236,184
475,698	236,391	179,747	117,390	146,272	230,437
476,698	228,666	181,277	120,620	147,839	223,965
477,697	221,105	181,403	122,708	148,189	217,129
478,698	213,596	180,337	124,107	147,844	210,240
479,696	206,458	178,468	124,908	146,822	203,320
480,697	199,311	176,179	125,278	145,455	196,177
481,698	192,443	173,429	125,215	143,738	189,295
482,697	185,838	170,447	124,843	141,802	182,656
483,697	179,546	167,380	124,339	139,581	176,452
484,697	173,505	164,081	123,512	137,486	170,516
485,696	167,316	160,784	122,529	135,212	164,897
486,698	161,820	157,545	121,562	132,962	159,711
487,699	156,749	154,322	120,468	130,645	154,774
488,698	151,980	151,125	119,299	128,352	150,154
489,698	147,490	147,993	118,004	125,996	145,800
490,698	143,218	144,888	116,685	123,603	141,735
491,697	139,254	141,887	115,344	121,301	137,790
492,699	135,401	138,977	113,908	119,037	134,163
493,697	131,873	136,158	112,541	116,803	130,712
494,696	128,523	133,417	111,130	114,646	127,433
495,698	125,122	130,796	109,690	112,443	124,275
496,697	121,981	128,232	108,257	110,415	121,205
497,697	119,028	125,731	106,853	108,400	118,294
498,698	116,260	123,309	105,470	106,513	115,578
499,697	113,577	120,934	104,051	104,588	112,915
500,697	111,125	118,695	102,623	102,799	110,524
501,698	108,667	116,464	101,251	100,964	108,050
502,697	106,373	114,392	99,952	99,275	105,872
503,696	104,144	112,312	98,604	97,653	103,676
504,699	102,113	110,319	97,286	96,056	101,652
505,699	100,137	108,456	96,042	94,626	99,744
506,697	98,220	106,566	94,719	93,093	97,813
507,697	96,413	104,829	93,496	91,736	96,064
508,698	94,725	103,183	92,360	90,368	94,434
509,699	93,075	101,476	91,176	88,926	92,669
510,698	91,532	99,871	90,022	87,685	91,028
511,698	90,049	98,387	88,826	86,497	89,556
512,699	88,603	96,914	87,803	85,340	88,092
513,698	87,275	95,508	86,728	84,219	86,751
514,698	85,893	94,089	85,721	83,115	85,402
515,697	84,578	92,739	84,699	81,988	84,089
516,698	83,380	91,445	83,733	80,976	82,877
517,697	82,181	90,165	82,700	79,995	81,646
518,699	81,083	88,952	81,817	79,021	80,586
519,699	80,054	87,815	80,897	78,174	79,596
520,698	79,111	86,741	80,003	77,253	78,531
521,698	78,184	85,625	79,160	76,434	77,595
522,698	77,216	84,530	78,346	75,678	76,613
523,699	76,335	83,472	77,435	74,882	75,609
524,698	75,367	82,486	76,671	74,068	74,615
525,699	74,514	81,526	75,941	73,336	73,796
526,697	73,720	80,604	75,107	72,594	72,962
527,698	72,858	79,702	74,381	71,865	72,195
528,698	72,168	78,826	73,699	71,196	71,382
529,699	71,321	77,925	72,963	70,532	70,624
530,698	70,584	77,096	72,280	69,831	69,913
531,698	69,897	76,247	71,553	69,190	69,117
532,698	69,160	75,480	70,887	68,563	68,455
533,698	68,539	74,710	70,305	67,915	67,782
534,697	67,877	73,972	69,807	67,422	67,087
535,699	67,158	73,193	69,039	66,767	66,459
536,699	66,591	72,534	68,478	66,199	65,904
537,699	66,033	71,848	67,932	65,700	65,289
538,697	65,493	71,185	67,351	65,154	64,713
539,697	64,957	70,546	66,785	64,620	64,170
540,698	64,442	69,802	66,218	64,146	63,616
541,698	63,866	69,227	65,717	63,618	63,035
542,698	63,343	68,668	65,238	63,149	62,543
543,699	62,735	67,992	64,654	62,646	62,016
544,700	62,327	67,480	64,189	62,249	61,572
545,699	61,853	66,911	63,717	61,802	61,069
546,700	61,380	66,365	63,275	61,350	60,631
547,699	60,884	65,811	62,777	60,871	60,161
548,699	60,501	65,256	62,327	60,495	59,750
549,699	60,032	64,771	61,876	60,047	59,336
550,699	59,669	64,234	61,451	59,654	58,945
551,699	59,263	63,823	61,064	59,277	58,543
552,699	58,844	63,251	60,614	58,922	58,110
553,698	58,403	62,804	60,208	58,572	57,691
554,700	58,061	62,402	59,855	58,246	57,412

File: donnees/data/exp7_bord-centre_2026-07-28_avec-ceramique/250A/250A_v2.txt
Time (s)	TC1 (C)	TC2 (C)	TC3 (C)	TC4 (C)	TC5 (C)
279,402	28,378	28,117	28,449	28,995	28,491
280,403	28,417	28,156	28,451	28,962	28,579
281,403	28,422	28,184	28,473	29,002	28,540
282,403	28,359	28,094	28,422	28,979	28,454
283,402	45,521	46,921	39,507	37,830	48,987
284,402	84,322	66,659	48,978	51,709	87,366
285,402	122,750	84,532	57,836	66,682	123,421
286,402	156,445	102,965	67,900	82,368	153,392
287,402	184,727	121,063	78,742	97,652	179,100
288,400	210,538	137,996	89,950	111,819	203,425
289,402	234,293	153,819	101,287	126,438	225,895
290,403	254,585	169,714	112,269	141,218	245,727
291,403	268,668	185,425	119,996	154,603	259,365
292,401	264,060	193,347	123,104	162,009	256,468
293,402	254,952	197,223	127,789	165,758	250,131
294,401	246,101	198,829	131,632	167,400	243,210
295,402	237,585	198,766	134,359	167,697	235,968
296,401	229,282	197,637	136,106	166,949	228,489
297,401	221,139	195,590	137,131	165,333	220,888
298,403	213,553	193,015	137,586	163,083	213,603
299,402	206,606	189,942	137,530	160,460	206,647
300,402	199,976	186,670	137,116	157,677	199,781
301,401	193,534	183,187	136,443	154,707	192,986
302,403	187,145	179,538	135,471	151,822	186,446
303,403	181,095	175,920	134,346	149,005	180,308
304,400	175,195	172,285	133,172	146,310	174,653
305,401	169,665	168,742	131,906	143,327	169,439
306,401	164,378	165,157	130,544	140,422	164,283
307,402	159,457	161,791	129,115	137,844	159,419
308,400	154,849	158,360	127,624	135,303	154,915
309,403	150,054	155,144	126,099	132,863	150,586
310,401	145,886	151,988	124,571	130,467	146,612
311,402	142,061	148,833	122,962	128,077	142,791
312,400	138,604	145,890	121,437	125,804	139,258
313,400	135,164	142,906	119,862	123,436	135,894
314,401	131,905	140,080	118,239	121,204	132,649
315,401	128,858	137,392	116,723	119,052	129,638
316,402	125,815	134,735	115,134	116,886	126,602
317,401	122,962	132,130	113,560	114,764	123,740
318,401	120,251	129,657	112,072	112,713	121,071
319,402	117,595	127,172	110,498	110,614	118,433
320,402	115,051	124,787	108,953	108,766	115,930
321,403	112,679	122,559	107,496	106,973	113,529
322,402	110,389	120,385	106,083	105,187	111,283
323,401	108,265	118,281	104,700	103,527	109,096
324,403	106,106	116,237	103,240	101,927	106,963
325,402	104,145	114,266	101,922	100,325	104,962
326,402	102,210	112,360	100,526	98,754	103,028
327,402	100,481	110,592	99,268	97,254	101,260
328,403	98,802	108,812	98,021	95,858	99,450
329,403	97,102	107,047	96,706	94,432	97,746
330,403	95,510	105,413	95,441	93,111	96,158
331,400	94,036	103,859	94,264	91,901	94,638
332,402	92,521	102,247	93,055	90,539	93,080
333,403	91,219	100,806	91,983	89,382	91,723
334,401	89,802	99,414	90,843	88,264	90,327
335,402	88,461	98,006	89,783	87,155	89,034
336,403	87,159	96,632	88,729	86,056	87,698
337,401	85,804	95,344	87,755	84,981	86,560
338,402	84,380	94,029	86,697	83,959	85,305
339,401	83,333	92,851	85,677	82,911	84,169
340,401	82,302	91,651	84,806	82,036	83,083
341,403	81,360	90,532	83,887	81,132	82,079
342,403	80,434	89,357	82,919	80,219	81,061
343,402	79,461	88,293	82,052	79,294	80,083
344,400	78,589	87,244	81,246	78,518	79,148
345,401	77,753	86,238	80,360	77,640	78,209
346,402	77,057	85,296	79,627	76,931	77,362
347,401	76,236	84,232	78,742	76,130	76,534
348,402	75,484	83,353	77,937	75,352	75,703
349,400	74,655	82,444	77,215	74,677	74,837
350,402	73,937	81,571	76,464	73,976	74,138
351,401	73,266	80,706	75,769	73,290	73,313
352,402	72,605	79,897	75,105	72,650	72,603
353,401	71,868	79,070	74,368	71,991	71,853
354,402	71,281	78,246	73,726	71,337	71,182
355,401	70,620	77,468	73,060	70,751	70,549
356,403	69,937	76,674	72,417	70,106	69,877
357,402	69,344	75,988	71,776	69,573	69,235
358,402	68,785	75,264	71,197	68,964	68,615
359,403	68,246	74,512	70,552	68,454	67,999
360,402	67,634	73,848	69,976	67,850	67,396
361,402	67,142	73,260	69,501	67,409	66,910
362,400	66,623	72,547	68,884	66,849	66,280
363,402	66,012	71,970	68,329	66,284	65,753
364,402	65,436	71,293	67,799	65,817	65,169
365,403	64,970	70,735	67,343	65,373	64,700
366,402	64,425	70,085	66,743	64,859	64,117
367,402	63,942	69,512	66,243	64,382	63,673
368,403	63,466	68,980	65,795	63,941	63,233
369,401	63,018	68,371	65,293	63,429	62,698
370,403	62,571	67,898	64,875	63,069	62,299
371,401	62,142	67,341	64,402	62,594	61,805
372,401	61,691	66,797	63,916	62,111	61,331
373,402	61,334	66,309	63,544	61,804	60,923
374,401	60,911	65,788	63,045	61,358	60,439
375,403	60,573	65,340	62,669	61,050	60,127
376,402	60,171	64,940	62,268	60,602	59,679
377,401	59,790	64,395	61,831	60,260	59,224
378,401	59,405	63,893	61,426	59,871	58,865
379,401	59,065	63,479	61,066	59,499	58,523
380,402	58,724	63,063	60,668	59,212	58,198
381,402	58,354	62,605	60,356	58,812	57,745
382,403	57,942	62,171	59,910	58,450	57,425
383,401	57,603	61,709	59,537	58,132	57,044
384,400	57,281	61,382	59,232	57,833	56,698

File: donnees/data/exp7_bord-centre_2026-07-28_avec-ceramique/250A/250A_v3.txt
Time (s)	TC1 (C)	TC2 (C)	TC3 (C)	TC4 (C)	TC5 (C)
525,647	28,829	28,535	29,033	29,261	28,830
526,661	28,740	28,483	29,002	29,237	28,832
527,646	28,746	28,516	28,986	29,203	28,761
528,647	28,697	28,479	28,926	29,212	28,730
529,648	28,727	28,468	28,975	29,183	28,794
530,647	44,688	47,100	38,986	39,197	49,871
531,647	81,851	67,312	48,441	52,688	88,443
532,648	119,030	85,532	57,178	68,304	124,405
533,646	152,084	104,175	66,878	84,833	153,576
534,648	179,416	122,653	77,643	101,471	179,213
535,648	204,340	140,038	88,632	116,167	204,092
536,647	227,666	155,635	99,765	130,883	227,205
537,648	248,466	171,625	110,515	144,401	246,813
538,646	266,655	188,861	120,738	158,275	263,259
539,647	271,730	201,025	124,966	171,001	265,639
540,649	263,108	205,423	129,737	178,045	259,584
541,646	254,100	207,227	134,160	180,141	252,868
542,648	245,177	207,238	137,504	180,331	245,503
543,647	236,347	206,073	139,888	179,296	237,654
544,648	227,994	204,094	141,359	177,520	229,995
545,648	219,953	201,367	142,075	174,965	222,475
546,648	212,574	198,184	142,389	172,028	215,195
547,647	205,622	194,801	142,294	168,913	208,182
548,647	199,001	191,126	141,879	165,743	201,479
549,647	192,606	187,349	141,170	162,488	194,865
550,647	186,548	183,600	140,163	159,361	188,430
551,647	180,784	179,811	139,223	156,133	182,311
552,648	175,214	176,085	138,074	153,050	176,636
553,646	169,846	172,339	136,813	149,988	171,373
554,646	164,824	168,782	135,361	147,101	166,416
555,646	160,036	165,343	133,873	144,388	161,734
556,647	155,370	161,817	132,171	141,718	157,145
557,646	151,070	158,448	130,503	139,041	152,920
558,647	147,089	155,243	128,860	136,399	148,923
559,649	143,197	152,115	127,157	133,852	145,137
560,647	139,566	149,076	125,451	131,291	141,548
561,646	136,156	146,191	123,761	128,890	138,234
562,648	132,925	143,295	122,113	126,514	135,023
563,649	129,850	140,542	120,426	124,193	132,002
564,648	126,178	137,889	118,720	121,975	129,096
565,648	123,559	135,333	117,048	119,793	126,248
566,646	121,049	132,806	115,468	117,746	123,573
567,647	118,574	130,279	113,785	115,697	120,959
568,648	116,136	127,934	112,141	113,741	118,447
569,647	113,938	125,633	110,669	111,809	116,103
570,647	111,720	123,449	109,132	109,911	113,773
571,648	109,637	121,343	107,643	108,101	111,633
572,647	107,641	119,307	106,284	106,440	109,545
573,646	105,669	117,294	104,856	104,789	107,504
574,647	103,863	115,375	103,547	103,215	105,552
575,647	102,063	113,463	102,102	101,635	103,774
576,647	100,375	111,682	100,798	100,075	101,993
577,648	98,712	109,943	99,506	98,633	100,284
578,648	97,180	108,298	98,281	97,202	98,683
579,648	95,654	106,647	96,980	95,895	97,108
580,648	94,204	105,100	95,763	94,509	95,596
581,647	92,812	103,513	94,580	93,234	94,160
582,646	91,480	102,070	93,462	92,012	92,770
583,648	90,240	100,660	92,341	90,897	91,454
584,649	88,988	99,279	91,297	89,718	90,167
585,647	87,799	97,981	90,237	88,605	88,954
586,647	86,618	96,661	89,116	87,503	87,736
587,648	85,495	95,405	88,216	86,488	86,583
588,647	84,415	94,249	87,210	85,482	85,518
589,647	83,408	92,966	86,255	84,510	84,422
590,649	82,459	91,912	85,289	83,571	83,345
591,649	81,505	90,732	84,396	82,654	82,341
592,647	80,555	89,649	83,466	81,730	81,359
593,647	79,661	88,641	82,619	80,837	80,378
594,647	78,859	87,634	81,763	80,050	79,529
595,646	78,021	86,662	80,969	79,197	78,634
596,648	77,249	85,647	80,139	78,371	77,774
597,648	76,444	84,753	79,396	77,600	76,918
598,648	75,702	83,878	78,677	76,866	76,125
599,647	74,966	82,927	77,863	76,129	75,330
600,649	74,291	82,135	77,136	75,475	74,637
601,648	73,573	81,317	76,463	74,692	73,866
602,647	72,895	80,500	75,771	74,062	73,154
603,648	72,239	79,696	75,091	73,342	72,418
604,647	71,648	78,946	74,449	72,755	71,821
605,647	71,011	78,180	73,783	72,123	71,131
606,647	70,400	77,399	73,143	71,498	70,477
607,647	69,748	76,731	72,505	70,851	69,823
608,648	69,163	75,976	71,911	70,274	69,257
609,647	68,601	75,292	71,339	69,723	68,631
610,649	68,126	74,688	70,838	69,259	68,091
611,647	67,568	74,000	70,254	68,687	67,535
612,649	67,056	73,388	69,646	68,181	67,018
613,648	66,487	72,743	69,122	67,593	66,455
614,648	66,027	72,080	68,584	67,088	65,923
615,648	65,593	71,547	68,095	66,639	65,436
616,647	65,065	70,913	67,620	66,141	64,921
617,648	64,658	70,339	67,128	65,662	64,439
618,648	64,172	69,785	66,546	65,150	63,955
619,647	63,712	69,247	66,098	64,711	63,528
620,648	63,286	68,759	65,679	64,314	63,116
621,647	62,821	68,223	65,230	63,909	62,577
622,648	62,500	67,807	64,839	63,521	62,287
623,649	61,983	67,210	64,358	63,052	61,800
624,648	61,639	66,755	63,855	62,691	61,475
625,648	61,183	66,263	63,507	62,298	61,001
626,647	60,801	65,795	63,126	61,876	60,630
627,647	60,419	65,289	62,641	61,542	60,239
628,647	60,118	64,886	62,364	61,152	59,940
629,646	59,701	64,432	61,872	60,710	59,488
630,648	59,341	63,996	61,566	60,368	59,184
