Repository: maxencesoixante/Jumeau_Soudage_Induction

# Jumeau numérique — soudage par induction de composites CF/PEKK

Un **jumeau numérique** (simulation Python) du **soudage par induction** de laminés
composites carbone/PEKK. À partir de la géométrie du montage et du courant de la bobine,
le modèle prédit **où et à quelle vitesse la matière chauffe** à l'interface de soudure
une carte de température 3D dans le temps puis la confronte aux **thermocouples** des
essais réels (maîtrise, LIPEC/ÉTS).
> *Ce que produit le jumeau : la carte de température à l'interface sous l'empreinte de
> chauffe, à la manière de Lionetto et al. 2017 (Fig. 4). Les deux lobes chauds vers les
> bords libres et le creux central forment le « profil en M » caractéristique — expliqué
> plus bas.*

---

## Sommaire

1. [Le problème : souder des composites par induction](#1-le-problème--souder-des-composites-par-induction)
2. [Vue d'ensemble du modèle](#2-vue-densemble-du-modèle)
3. [La physique, équation par équation](#3-la-physique-équation-par-équation)
4. [Les expériences (et pourquoi on les a faites)](#4-les-expériences-et-pourquoi-on-les-a-faites)
5. [Validation](#5-validation)
6. [Hypothèses et limites connues](#6-hypothèses-et-limites-connues)
7. [Utilisation](#7-utilisation)
8. [Structure du dépôt](#8-structure-du-dépôt)
9. [Sources, citation et licence](#9-sources-citation-et-licence)

---

## 1. Le problème : souder des composites par induction

Les composites **carbone/PEKK** (fibres de carbone dans une matrice thermoplastique PEKK)
se soudent en **fondant localement la matrice** à l'interface entre deux pièces, sous
pression. Pour chauffer *sans contact*, on place au-dessus du joint une **bobine à induction**
(un tube de cuivre en épingle, « hairpin ») parcourue par un courant alternatif haute
fréquence (**388 kHz**). Ce courant crée un champ magnétique oscillant qui **induit des
courants de Foucault** dans les fibres de carbone conductrices : ceux-ci dissipent de la
chaleur par **effet Joule**, exactement là où on veut fondre.

Un **concentrateur de flux magnétique** (MFC, *Magnetic Flux Concentrator* — ici un bloc
Fluxtrol Ferrotron 559H) canalise le champ vers une empreinte étroite. Un pli **twill**
(tissu de carbone sergé, 0,20 mm) placé à l'interface sert de **suscepteur** : très
conducteur, il concentre la dissipation au bon plan.
> *Le montage semi-statique : coupon CF/PEKK **120 × 40 mm**, concentrateur MFC
> **31,5 × 55 mm**, bobine hairpin en tube Cu **6 × 6 mm** (entraxe des brins 12,35 mm),
> interface de soudure à **z = 3,36 mm**. Les 5 thermocouples (points rouges) mesurent la
> température à l'interface en travers de la largeur.*

**Pourquoi un jumeau numérique ?** Régler ce procédé à l'aveugle est coûteux : la fenêtre
entre « pas assez chaud pour souder » et « trop chaud, on dégrade le PEKK » est étroite, et
la répartition de chaleur dépend finement de la géométrie. Le jumeau permet de **prédire la
carte thermique** pour un courant donné, d'**expliquer** les gradients observés, et de
préparer les réglages avant de lancer une manip.

---

## 2. Vue d'ensemble du modèle

Le calcul enchaîne quatre étages physiques, du champ électromagnétique jusqu'à la
température, plus une étape de calibration :

```
Courant bobine (388 kHz)
      │
      ▼
① Champ magnétique  Bz(x,y)         ── Biot-Savart + images du MFC
      │
      ▼
② Courants de Foucault  ψ, J(x,y)   ── plaque mince (Lin 1993), par couche
      │
      ▼
③ Source de chaleur  q(x,y,z)       ── effet Joule  q = |J|²/σ
      │
      ▼
④ Diffusion thermique  T(x,y,z,t)   ── équation de la chaleur transitoire + fusion
      │
      ▼
⑤ Calibration / validation          ── contre les thermocouples mesurés
```

# simuler un essai + figures (sorties dans donnees/resultats/)
python code/scripts/simuler_essai.py code/config/essais/chauffe_250A_3TC.yaml

# `data/` — données brutes (résultats **labo**)

Relevés thermocouples des essais physiques. Ces dossiers sont **référencés par les scripts et
les essais formels** (`config/essais/*.yaml`) — ne pas renommer/déplacer sans mettre à jour les
références. Index commenté : [`../docs/labo/README.md`](../docs/labo/README.md).

| Dossier | Campagne |
|---|---|
| `Serie A/` | Essais historiques (A-1 calibration, A-3 aveugle). |
| `Serie B/` | Basse consigne B-2 (loi thermostat « capteurs ») ; B-1 et B-2 sont deux extraits du relevé brut conservé à côté — voir le README du dossier. |
| `exp7_bord-centre_2026-07-28_avec-ceramique/` | Profil M en largeur, 5 courants, avec céramique (référence). |
| `exp9_dissipation-longitudinale_2026-07-28/` | Dissipation longitudinale, bord (y=0), 4 courants. |
| `exp9_dissipation-longitudinale_2026-07-30/` | Dissipation longitudinale, centre (y=20). |
| `chauffe_250A_3TC-epaisseur_2026-05-20.txt`, `chauffe_250A_5TC_2026-05-25.txt` | Relevés isolés anciens. |

Format des relevés : texte tab-séparé, décimale virgule, colonnes `Time (s)`, `TC1 (C)`… ; les
vidéos brutes caméra thermique (`*.mp4`) sont hors dépôt (gitignore).

File: donnees/data/chauffe_250A_3TC-epaisseur_2026-05-20.txt
Time (s)	TC1 (C)	TC2 (C)	TC3 (C)	TC4 (C)	TC5 (C)
2208.632	22.143	24.198	26.276	2295.306	2295.306
2209.642	22.139	24.153	26.257	2295.262	2295.262
2210.631	22.088	24.169	26.257	2295.213	2295.213
2211.631	22.074	24.144	26.260	2295.236	2295.236
2212.631	22.036	24.188	26.212	2295.223	2295.223
2213.631	22.028	24.138	26.214	2295.248	2295.248
2214.630	22.085	24.144	26.247	2295.289	2295.289
2215.631	22.093	24.197	26.246	2295.301	2295.301
2216.630	22.073	24.165	26.211	2295.210	2295.210
2217.631	22.080	24.160	26.215	2295.240	2295.240
2218.631	22.090	24.157	26.181	2295.234	2295.234
2219.631	22.104	24.130	26.194	2295.254	2295.254
2220.632	63.522	50.035	28.616	2295.185	2295.185
2221.630	97.549	70.726	31.550	2295.194	2295.194
2222.631	121.862	94.134	34.770	2295.278	2295.278
2223.632	141.742	115.178	38.252	2295.171	2295.171
2224.631	161.057	131.057	42.321	2295.234	2295.234
2225.631	180.316	155.109	46.654	2295.180	2295.180
2226.631	198.180	171.097	51.204	2295.178	2295.178
2227.630	213.195	202.374	55.996	2295.365	2295.365
2228.632	225.626	227.788	60.425	2295.270	2295.270
2229.630	236.541	243.107	64.868	2295.308	2295.308
2230.634	247.044	257.361	69.957	2295.131	2295.131
2231.632	257.801	267.653	75.966	2295.321	2295.321
2232.632	267.163	272.376	81.670	2295.291	2295.291
2233.631	275.114	276.861	87.764	2295.179	2295.179
2234.632	282.517	303.061	93.562	2295.121	2295.121
2235.634	290.538	306.614	99.454	2295.129	2295.129
2236.632	299.533	316.632	105.214	2295.314	2295.314
2237.631	308.292	324.038	110.893	2295.174	2295.174
2238.632	316.729	332.468	116.674	2295.241	2295.241
2239.631	324.362	339.679	121.274	2295.176	2295.176
2240.630	332.646	348.260	124.795	2295.250	2295.250
2241.631	340.671	353.790	127.844	2295.160	2295.160
2242.633	348.422	361.925	131.376	2295.206	2295.206
2243.631	356.127	368.751	135.043	2295.274	2295.274
2244.632	362.621	372.584	139.136	2295.198	2295.198
2245.632	368.193	378.448	143.187	2295.273	2295.273
2246.631	373.860	385.561	147.440	2295.433	2295.433
2247.632	379.585	392.919	151.415	2295.264	2295.264
2248.631	381.832	397.076	154.139	2295.231	2295.231
2249.631	372.099	397.710	155.771	2295.315	2295.315
2250.631	361.782	397.554	156.981	2295.220	2295.220
2251.633	353.384	395.907	158.203	2295.253	2295.253
2252.632	346.487	393.355	159.360	2295.281	2295.281
2253.631	340.547	389.991	160.500	2295.238	2295.238
2254.632	335.384	386.105	161.502	2295.297	2295.297
2255.632	330.729	381.765	162.475	2295.302	2295.302
2256.631	326.446	376.957	163.251	2295.242	2295.242
2257.633	322.507	372.009	164.065	2295.299	2295.299
2258.631	318.700	366.923	164.718	2295.254	2295.254
2259.632	315.209	361.850	165.311	2295.281	2295.281
2260.632	311.754	356.823	165.766	2295.236	2295.236
2261.632	308.492	351.906	166.146	2295.258	2295.258
2262.632	305.362	347.060	166.470	2295.226	2295.226
2263.633	302.353	342.319	166.711	2295.273	2295.273
2264.632	299.344	337.700	166.797	2295.191	2295.191
2265.631	296.493	333.297	166.804	2295.273	2295.273
2266.632	293.727	328.937	166.766	2295.254	2295.254
2267.632	290.988	324.709	166.696	2295.302	2295.302
2268.631	288.295	320.601	166.522	2295.293	2295.293
2269.631	285.702	316.535	166.203	2295.224	2295.224
2270.632	283.085	312.659	165.933	2295.215	2295.215
2271.632	280.614	308.914	165.651	2295.268	2295.268
2272.631	278.142	305.229	165.175	2295.233	2295.233
2273.632	275.716	301.646	164.757	2295.237	2295.237
2274.633	273.367	298.172	164.307	2295.263	2295.263
2275.631	271.012	294.800	163.816	2295.237	2295.237
2276.632	268.725	291.559	163.319	2295.352	2295.352
2277.632	266.449	288.220	162.741	2295.313	2295.313
2278.631	264.243	285.037	162.194	2295.293	2295.293
2279.632	261.994	281.790	161.547	2295.260	2295.260
2280.631	259.863	278.630	160.930	2295.230	2295.230
2281.633	257.717	275.553	160.348	2295.221	2295.221
2282.631	255.658	272.620	159.785	2295.294	2295.294
2283.631	253.553	269.634	159.002	2295.182	2295.182
2284.631	251.537	266.833	158.442	2295.314	2295.314
2285.635	249.525	263.973	157.758	2295.258	2295.258
2286.633	247.585	261.276	157.063	2295.214	2295.214
2287.633	245.671	258.634	156.431	2295.284	2295.284
2288.631	243.847	256.125	155.783	2295.358	2295.358
2289.633	241.890	253.496	155.054	2295.235	2295.235
2290.631	240.058	251.108	154.405	2295.310	2295.310
2291.632	238.214	248.690	153.741	2295.258	2295.258
2292.632	236.464	246.356	153.088	2295.318	2295.318
2293.635	234.724	244.058	152.419	2295.284	2295.284
2294.632	232.943	241.914	151.799	2295.303	2295.303
2295.631	231.241	239.738	151.143	2295.317	2295.317
2296.632	229.552	237.515	150.469	2295.237	2295.237
2297.632	227.899	235.464	149.890	2295.306	2295.306
2298.633	226.169	233.474	149.274	2295.278	2295.278
2299.633	224.467	231.434	148.565	2295.231	2295.231
2300.633	222.851	229.504	148.030	2295.301	2295.301
2301.631	221.213	227.632	147.427	2295.309	2295.309
2302.631	219.570	225.663	146.848	2295.289	2295.289
2303.632	217.838	223.777	146.241	2295.221	2295.221
2304.633	216.328	221.920	145.724	2295.317	2295.317
2305.631	214.692	220.066	145.231	2295.280	2295.280
2306.632	213.117	218.302	144.626	2295.291	2295.291
2307.631	211.505	216.527	144.070	2295.294	2295.294
2308.632	209.930	214.791	143.623	2295.306	2295.306
2309.633	208.336	213.067	143.160	2295.343	2295.343
2310.631	206.674	211.299	142.590	2295.274	2295.274
2311.631	205.080	209.673	142.088	2295.264	2295.264
2312.632	203.460	207.998	141.642	2295.259	2295.259
2313.631	201.894	206.357	141.113	2295.282	2295.282
2314.632	200.302	204.765	140.649	2295.291	2295.291
2315.633	198.803	203.211	140.190	2295.302	2295.302
2316.632	197.173	201.564	139.711	2295.248	2295.248
2317.632	195.672	200.062	139.219	2295.279	2295.279
2318.632	194.111	198.544	138.714	2295.251	2295.251
2319.633	192.600	197.002	138.254	2295.202	2295.202
2320.632	191.171	195.529	137.883	2295.315	2295.315
2321.632	189.764	194.110	137.412	2295.282	2295.282
2322.632	188.222	192.662	136.906	2295.208	2295.208
2323.633	186.860	191.338	136.507	2295.321	2295.321
2324.631	185.455	189.832	136.001	2295.284	2295.284
2325.632	184.056	188.496	135.589	2295.351	2295.351
2326.633	182.584	187.118	135.086	2295.217	2295.217
2327.633	181.139	185.859	134.718	2295.321	2295.321
2328.631	179.637	184.469	134.219	2295.297	2295.297
2329.633	178.241	183.163	133.791	2295.260	2295.260
2330.632	176.746	181.889	133.334	2295.245	2295.245
2331.631	175.309	180.654	132.976	2295.299	2295.299
2332.631	173.977	179.440	132.611	2295.338	2295.338
2333.633	172.663	178.176	132.148	2295.296	2295.296
2334.633	171.393	176.989	131.706	2295.247	2295.247
2335.633	170.258	175.875	131.403	2295.363	2295.363
2336.632	169.018	174.669	130.953	2295.346	2295.346
2337.633	167.762	173.397	130.559	2295.232	2295.232
2338.631	166.613	172.295	130.102	2295.242	2295.242
2339.633	165.484	171.190	129.681	2295.249	2295.249
2340.632	164.367	170.108	129.385	2295.308	2295.308
2341.633	163.230	168.993	128.970	2295.301	2295.301
2342.634	162.110	167.894	128.588	2295.273	2295.273
2343.632	160.957	166.781	128.185	2295.240	2295.240
2344.634	159.892	165.759	127.811	2295.277	2295.277
2345.632	158.778	164.675	127.369	2295.230	2295.230
2346.632	157.660	163.679	127.033	2295.219	2295.219
2347.632	156.669	162.696	126.674	2295.317	2295.317
2348.632	155.575	161.621	126.322	2295.299	2295.299
2349.632	154.540	160.574	125.908	2295.257	2295.257
2350.633	153.518	159.645	125.567	2295.277	2295.277
2351.632	152.457	158.652	125.159	2295.246	2295.246
2352.633	151.455	157.705	124.788	2295.205	2295.205
2353.632	150.505	156.762	124.436	2295.287	2295.287
2354.633	149.427	155.786	124.128	2295.302	2295.302
2355.633	148.436	154.884	123.696	2295.264	2295.264
2356.632	147.383	153.889	123.375	2295.227	2295.227
2357.634	146.428	153.023	123.100	2295.278	2295.278
2358.632	145.474	152.101	122.699	2295.280	2295.280
2359.633	144.478	151.172	122.309	2295.244	2295.244
2360.633	143.535	150.346	122.088	2295.320	2295.320
2361.632	142.606	149.410	121.743	2295.288	2295.288
2362.633	141.644	148.548	121.355	2295.270	2295.270
2363.632	140.732	147.711	120.987	2295.273	2295.273
2364.632	139.787	146.881	120.687	2295.276	2295.276
2365.633	138.808	146.027	120.367	2295.294	2295.294
2366.632	137.732	145.244	120.024	2295.312	2295.312
2367.632	136.693	144.380	119.722	2295.262	2295.262
2368.633	135.777	143.562	119.354	2295.229	2295.229
2369.633	134.934	142.703	119.058	2295.234	2295.234
2370.634	134.125	141.954	118.716	2295.282	2295.282
2371.632	133.238	141.149	118.394	2295.284	2295.284
2372.633	132.360	140.377	118.073	2295.245	2295.245
2373.633	131.541	139.590	117.754	2295.234	2295.234
2374.632	130.668	138.846	117.491	2295.256	2295.256
2375.633	129.860	138.131	117.143	2295.260	2295.260
2376.632	129.088	137.349	116.807	2295.295	2295.295
2377.633	128.323	136.627	116.541	2295.301	2295.301
2378.633	127.486	135.867	116.264	2295.316	2295.316
2379.632	126.705	135.135	115.888	2295.301	2295.301
2380.632	125.950	134.428	115.599	2295.275	2295.275
2381.632	125.166	133.645	115.238	2295.239	2295.239
2382.633	124.371	132.980	114.964	2295.217	2295.217
2383.634	123.606	132.272	114.704	2295.272	2295.272
2384.632	122.847	131.582	114.435	2295.280	2295.280
2385.633	122.152	130.872	114.137	2295.263	2295.263
2386.632	121.406	130.231	113.807	2295.227	2295.227
2387.632	120.743	129.573	113.541	2295.311	2295.311
2388.632	119.980	128.919	113.222	2295.235	2295.235
2389.633	119.337	128.232	112.900	2295.252	2295.252
2390.632	118.632	127.603	112.656	2295.288	2295.288
2391.632	117.920	126.926	112.338	2295.233	2295.233
2392.633	117.243	126.384	112.100	2295.297	2295.297
2393.633	116.546	125.763	111.839	2295.231	2295.231
2394.633	115.911	125.143	111.556	2295.259	2295.259
2395.632	115.268	124.548	111.312	2295.298	2295.298
2396.633	114.580	123.899	111.012	2295.274	2295.274
2397.634	113.941	123.367	110.730	2295.279	2295.279
2398.634	113.247	122.684	110.461	2295.224	2295.224
2399.634	112.628	122.092	110.249	2295.296	2295.296
2400.632	112.041	121.586	109.971	2295.289	2295.289
2401.635	111.323	120.989	109.708	2295.242	2295.242
2402.634	110.762	120.441	109.476	2295.253	2295.253
2403.633	110.070	119.852	109.165	2295.192	2295.192
2404.632	109.539	119.307	108.971	2295.250	2295.250
2405.636	108.943	118.746	108.660	2295.246	2295.246
2406.633	108.321	118.287	108.459	2295.290	2295.290
2407.632	107.657	117.712	108.221	2295.245	2295.245
2408.632	107.153	117.143	107.981	2295.214	2295.214
2409.633	106.576	116.648	107.747	2295.256	2295.256
2410.633	106.016	116.102	107.495	2295.231	2295.231
2411.633	105.464	115.638	107.250	2295.266	2295.266
2412.632	104.955	115.149	107.012	2295.307	2295.307
2413.634	104.345	114.562	106.791	2295.205	2295.205
2414.632	103.852	114.159	106.567	2295.312	2295.312
2415.632	103.304	113.610	106.286	2295.209	2295.209
2416.633	102.753	113.145	106.075	2295.261	2295.261
2417.634	102.267	112.688	105.814	2295.251	2295.251
2418.634	101.766	112.200	105.659	2295.272	2295.272
2419.633	101.294	111.731	105.361	2295.291	2295.291
2420.632	100.740	111.287	105.155	2295.279	2295.279
2421.633	100.242	110.803	104.956	2295.263	2295.263
2422.632	99.747	110.375	104.748	2295.251	2295.251
2423.633	99.238	109.903	104.477	2295.260	2295.260
2424.632	98.774	109.494	104.290	2295.244	2295.244
2425.633	98.341	109.021	104.095	2295.269	2295.269
2426.633	97.813	108.544	103.836	2295.177	2295.177
2427.634	97.385	108.141	103.655	2295.195	2295.195
2428.634	96.961	107.730	103.464	2295.285	2295.285
2429.633	96.501	107.311	103.289	2295.277	2295.277
2430.633	96.074	106.910	103.064	2295.242	2295.242
2431.633	95.603	106.501	102.860	2295.316	2295.316
2432.633	95.140	106.094	102.633	2295.249	2295.249
2433.633	94.737	105.690	102.480	2295.311	2295.311
2434.633	94.278	105.269	102.240	2295.289	2295.289
2435.633	93.826	104.868	102.055	2295.244	2295.244
2436.632	93.485	104.454	101.873	2295.289	2295.289
2437.633	92.981	104.131	101.703	2295.299	2295.299
2438.634	92.523	103.647	101.426	2295.189	2295.189
2439.633	92.156	103.285	101.278	2295.267	2295.267
2440.633	91.789	102.926	101.014	2295.229	2295.229
2441.633	91.349	102.600	100.857	2295.280	2295.280
2442.633	91.044	102.187	100.615	2295.228	2295.228
2443.633	90.631	101.781	100.428	2295.246	2295.246
2444.634	90.231	101.348	100.226	2295.226	2295.226
2445.634	89.867	101.036	100.008	2295.186	2295.186
2446.634	89.482	100.693	99.915	2295.244	2295.244
2447.633	89.076	100.345	99.630	2295.218	2295.218
2448.632	88.721	99.965	99.483	2295.211	2295.211
2449.633	88.358	99.609	99.260	2295.230	2295.230
2450.633	88.025	99.340	99.165	2295.294	2295.294
2451.634	87.626	98.930	98.943	2295.240	2295.240
2452.633	87.308	98.615	98.772	2295.274	2295.274
2453.632	86.918	98.265	98.567	2295.256	2295.256
2454.633	86.630	97.909	98.361	2295.266	2295.266
2455.633	86.221	97.627	98.158	2295.222	2295.222
2456.633	85.919	97.272	98.071	2295.290	2295.290
2457.633	85.589	96.977	97.875	2295.275	2295.275
2458.633	85.250	96.611	97.722	2295.286	2295.286
2459.632	84.852	96.275	97.443	2295.221	2295.221
2460.633	84.540	96.013	97.354	2295.206	2295.206
2461.633	84.263	95.742	97.103	2295.270	2295.270
2462.634	83.905	95.370	96.987	2295.218	2295.218
2463.633	83.618	95.111	96.828	2295.252	2295.252
2464.632	83.329	94.798	96.702	2295.278	2295.278
2465.633	83.001	94.507	96.481	2295.293	2295.293
2466.633	82.669	94.211	96.346	2295.268	2295.268
2467.633	82.369	93.896	96.123	2295.216	2295.216
2468.633	82.029	93.589	95.997	2295.217	2295.217
2469.633	81.729	93.294	95.860	2295.217	2295.217
2470.633	81.424	93.037	95.669	2295.219	2295.219
2471.634	81.190	92.750	95.577	2295.310	2295.310
2472.634	80.872	92.406	95.356	2295.261	2295.261
2473.633	80.556	92.135	95.181	2295.257	2295.257
2474.634	80.278	91.896	94.966	2295.228	2295.228
2475.634	80.002	91.612	94.878	2295.257	2295.257
2476.633	79.690	91.299	94.649	2295.204	2295.204
2477.633	79.458	91.040	94.515	2295.247	2295.247
2478.633	79.157	90.703	94.303	2295.166	2295.166
2479.633	78.889	90.476	94.195	2295.259	2295.259
2480.633	78.623	90.243	94.010	2295.216	2295.216
2481.634	78.365	89.980	93.907	2295.265	2295.265
2482.633	78.087	89.692	93.721	2295.225	2295.225
2483.634	77.806	89.463	93.601	2295.219	2295.219
2484.633	77.558	89.206	93.403	2295.227	2295.227
2485.635	77.308	88.966	93.303	2295.255	2295.255
2486.633	77.048	88.715	93.102	2295.221	2295.221
2487.634	76.852	88.521	93.078	2295.310	2295.310
2488.633	76.562	88.262	92.831	2295.310	2295.310
2489.633	76.301	88.035	92.692	2295.293	2295.293
2490.634	76.082	87.830	92.579	2295.324	2295.324
2491.633	75.783	87.470	92.371	2295.201	2295.201
2492.634	75.539	87.241	92.226	2295.202	2295.202
2493.633	75.314	87.021	92.042	2295.222	2295.222
2494.633	75.074	86.802	91.903	2295.176	2295.176
2495.634	74.837	86.554	91.815	2295.214	2295.214
2496.633	74.630	86.299	91.642	2295.184	2295.184
2497.633	74.323	86.072	91.479	2295.151	2295.151
2498.634	74.205	85.915	91.376	2295.273	2295.273
2499.634	73.948	85.591	91.180	2295.183	2295.183
2500.634	73.749	85.464	91.095	2295.302	2295.302
2501.634	73.462	85.216	90.898	2295.261	2295.261
2502.633	73.283	84.983	90.814	2295.285	2295.285
2503.633	73.010	84.632	90.604	2295.147	2295.147
2504.633	72.834	84.502	90.483	2295.267	2295.267
2505.633	72.585	84.255	90.346	2295.217	2295.217
2506.635	72.363	84.082	90.198	2295.210	2295.210
2507.635	72.194	83.891	90.131	2295.289	2295.289
2508.634	71.952	83.612	89.905	2295.185	2295.185
2509.634	71.767	83.468	89.848	2295.244	2295.244
2510.634	71.545	83.246	89.646	2295.202	2295.202
2511.633	71.338	83.119	89.592	2295.257	2295.257
2512.635	71.139	82.840	89.445	2295.208	2295.208
2513.633	70.975	82.639	89.255	2295.239	2295.239
2514.635	70.732	82.444	89.132	2295.220	2295.220
2515.634	70.547	82.221	89.009	2295.201	2295.201
2516.634	70.404	82.066	88.923	2295.245	2295.245
2517.634	70.217	81.877	88.802	2295.253	2295.253
2518.633	70.030	81.633	88.598	2295.278	2295.278
2519.633	69.827	81.445	88.445	2295.200	2295.200
2520.635	69.616	81.276	88.354	2295.236	2295.236
2521.633	69.421	81.079	88.189	2295.222	2295.222
2522.635	69.235	80.934	88.075	2295.230	2295.230
2523.634	69.052	80.742	87.900	2295.215	2295.215
2524.633	68.887	80.602	87.835	2295.240	2295.240
2525.634	68.753	80.429	87.796	2295.305	2295.305
2526.634	68.499	80.238	87.580	2295.203	2295.203
2527.633	68.357	80.044	87.473	2295.253	2295.253
2528.634	68.166	79.894	87.360	2295.250	2295.250
2529.634	67.919	79.663	87.201	2295.139	2295.139
2530.633	67.808	79.535	87.130	2295.226	2295.226
2531.634	67.649	79.352	87.046	2295.282	2295.282
2532.633	67.420	79.156	86.900	2295.224	2295.224
2533.634	67.247	78.947	86.766	2295.217	2295.217
2534.634	67.056	78.749	86.596	2295.162	2295.162
2535.633	66.934	78.608	86.493	2295.233	2295.233
2536.635	66.784	78.445	86.405	2295.235	2295.235
2537.634	66.577	78.270	86.224	2295.182	2295.182
2538.633	66.459	78.128	86.155	2295.223	2295.223
2539.633	66.321	77.920	86.009	2295.227	2295.227
2540.633	66.129	77.722	85.864	2295.157	2295.157
2541.635	66.051	77.615	85.799	2295.271	2295.271
2542.634	65.806	77.428	85.619	2295.235	2295.235
2543.634	65.620	77.285	85.498	2295.242	2295.242
2544.635	65.424	77.077	85.377	2295.207	2295.207

File: donnees/data/chauffe_250A_5TC_2026-05-25.txt
Time (s)	TC1 (C)	TC2 (C)	TC3 (C)	TC4 (C)	TC5 (C)
293.812	19.913	21.333	21.253	21.394	21.249
294.821	19.846	21.253	21.200	21.359	21.234
295.812	19.902	21.294	21.264	21.390	21.240
296.811	19.880	21.277	21.236	21.393	21.241
297.811	19.911	21.280	21.304	21.413	21.205
298.811	19.864	21.242	21.240	21.350	21.223
299.811	19.900	21.270	21.285	21.395	21.209
300.812	19.922	21.280	21.247	21.397	21.212
301.812	19.921	21.312	21.302	21.424	21.297
302.811	19.871	21.241	21.231	21.369	21.205
303.811	19.861	21.267	21.223	21.384	21.188
304.812	19.861	21.260	21.236	21.365	21.148
305.811	19.852	21.219	21.235	21.379	21.168
306.811	19.850	21.303	21.284	21.410	21.211
307.810	19.836	21.244	21.234	21.368	21.171
308.811	19.811	21.257	21.235	21.350	21.192
309.811	19.745	21.223	21.229	21.357	21.128
310.812	19.762	21.239	21.233	21.371	21.190
311.812	19.753	21.213	21.190	21.349	21.120
327.811	19.742	21.206	21.247	21.314	21.138
328.811	19.716	21.187	21.210	21.298	21.084
329.812	19.706	21.187	21.231	21.281	21.130
330.811	19.715	21.249	21.224	21.287	21.091
331.812	19.746	21.192	21.171	21.302	21.109
332.811	19.764	21.270	21.276	21.383	21.125
333.812	19.688	21.182	21.192	21.333	21.060
334.811	76.643	46.408	32.479	34.878	25.231
335.811	109.225	69.583	44.564	48.515	31.004
336.810	128.859	91.215	57.988	60.000	36.618
337.812	142.252	112.780	71.644	71.270	42.790
338.811	153.881	136.409	85.150	82.034	48.985
339.812	170.104	155.288	97.722	92.055	55.264
340.812	189.477	175.769	109.736	101.177	61.676
341.812	202.499	197.094	120.682	108.484	67.708
342.812	206.576	214.997	130.794	114.239	73.682
343.812	215.709	227.728	140.061	124.777	79.152
344.811	225.525	240.893	148.819	137.248	84.741
345.811	234.098	252.575	156.835	134.414	94.224
346.811	242.884	262.660	165.510	139.396	110.975
347.811	252.093	272.320	174.473	145.046	121.197
348.811	259.600	283.322	183.881	151.089	128.894
349.812	263.966	292.214	193.511	158.644	128.800
350.811	271.902	299.262	203.358	170.426	132.250
351.810	279.695	307.004	212.531	211.180	138.547
352.811	287.599	314.430	221.526	214.319	143.068
353.810	295.472	323.352	229.798	222.109	159.626
354.810	302.938	331.489	237.756	238.751	175.614
355.811	310.102	339.550	245.424	248.364	191.687
356.811	317.151	348.297	252.358	261.104	198.385
357.812	324.011	355.392	259.698	272.378	201.186
358.811	330.604	361.571	266.596	278.701	207.621
359.811	336.873	366.104	273.363	295.357	213.444
360.812	343.193	373.217	279.709	314.914	218.644
361.811	349.195	380.290	285.505	322.576	224.045
362.811	355.431	385.408	291.082	323.446	230.012
363.812	361.400	392.045	296.610	331.114	236.633
364.810	366.707	398.668	302.238	340.280	243.632
365.811	372.494	404.781	307.732	338.148	250.281
366.811	377.824	410.970	313.171	349.417	256.441
367.810	383.630	416.711	318.907	351.806	261.895
368.811	383.222	415.653	320.297	325.160	263.106
369.812	374.447	412.403	318.272	319.193	259.716
370.811	365.123	408.553	314.708	314.596	255.307
371.812	356.644	404.058	310.129	309.923	250.450
372.811	349.417	399.072	305.118	306.183	245.458
373.812	343.236	393.276	299.904	302.842	240.836
374.811	337.643	387.526	294.622	300.711	231.692
375.811	332.507	381.598	289.396	300.491	221.536
376.811	327.733	375.470	284.178	293.886	214.610
377.812	323.161	369.418	279.090	287.931	211.853
378.812	318.930	363.375	274.276	282.263	210.001
379.811	314.849	357.651	269.567	277.244	207.513
380.811	310.822	351.854	265.070	271.874	204.859
381.812	307.066	346.278	260.756	266.336	202.544
382.810	303.329	340.787	256.574	260.991	200.235
383.812	299.822	335.560	252.651	256.365	198.131
384.811	296.286	330.370	248.714	252.206	195.959
385.811	293.033	325.536	245.099	248.705	194.102
386.812	289.640	320.803	241.491	244.589	191.949
387.812	286.433	316.264	238.105	240.884	190.003
388.811	283.321	311.995	234.857	237.058	188.084
389.811	280.276	307.752	231.757	232.925	186.300
390.811	277.294	303.706	228.703	229.002	184.648
391.810	274.306	299.809	225.821	225.240	183.039
392.812	271.641	296.127	223.112	222.012	181.559
393.811	268.774	292.490	220.389	218.990	179.965
394.811	266.036	289.070	217.766	216.173	178.649
395.811	263.369	285.677	215.292	213.519	177.351
396.812	260.745	282.512	212.919	210.959	176.246
397.811	258.228	279.397	210.622	208.711	175.159
398.812	255.819	276.451	208.373	206.536	174.183
399.810	253.323	273.547	206.233	204.443	173.137
400.811	250.961	270.782	204.159	202.453	172.129
401.810	248.594	268.015	202.070	200.542	171.121
402.811	246.375	265.466	200.143	198.783	170.382
403.811	244.130	262.976	198.209	196.988	169.512
404.811	242.001	260.590	196.412	195.295	168.698
405.811	239.856	258.301	194.639	193.642	167.948
406.811	237.854	256.077	192.964	192.184	167.214
407.812	235.888	253.902	191.277	190.747	166.547
408.810	233.883	251.744	189.627	189.272	165.778
409.811	231.910	249.767	188.116	187.911	165.132
410.811	230.087	247.819	186.559	186.574	164.434
411.811	228.238	245.957	185.076	185.326	163.837
412.811	226.444	244.145	183.714	183.859	163.256
413.811	224.620	242.342	182.230	182.327	162.587
414.811	222.911	240.733	180.944	180.980	162.038
415.811	221.308	239.091	179.677	179.672	161.587
416.811	219.715	237.433	178.449	178.395	160.989
417.811	218.040	235.852	177.100	177.118	160.484
418.814	216.355	234.265	175.808	175.910	159.879
419.810	214.864	232.814	174.680	174.790	159.430
420.811	213.295	231.332	173.542	173.622	158.976
421.811	211.793	229.942	172.437	172.579	158.473
422.810	210.309	228.545	171.294	171.537	157.963
423.810	208.803	227.156	170.255	170.482	157.462
424.811	207.298	225.739	169.121	169.483	156.991
425.811	205.938	224.410	168.120	168.509	156.547
426.810	204.438	223.032	167.082	167.582	156.054
427.811	203.043	221.742	166.144	166.671	155.596
428.812	201.628	220.365	165.072	165.724	155.160
429.812	200.304	219.105	164.194	164.875	154.734
430.810	198.917	217.878	163.308	163.881	154.300
431.810	197.562	216.555	162.225	162.958	153.758
432.810	196.279	215.335	161.367	161.917	153.333
433.812	194.999	214.147	160.483	161.091	152.938
434.812	193.706	212.909	159.620	160.161	152.459
435.810	192.395	211.705	158.783	159.290	152.019
436.810	191.146	210.498	157.912	158.416	151.486
437.811	189.924	209.405	157.077	157.593	151.113
438.810	188.699	208.205	156.272	156.728	150.661
439.811	187.491	207.064	155.477	155.876	150.223
440.811	186.238	206.003	154.629	155.046	149.769
441.811	185.142	204.939	153.881	154.312	149.374
442.811	183.934	203.846	153.086	153.426	148.906
443.810	182.832	202.801	152.372	152.696	148.476
444.812	181.675	201.749	151.603	151.931	148.051
445.810	180.515	200.663	150.824	151.054	147.535
446.810	179.487	199.673	150.101	150.313	147.157
447.811	178.380	198.726	149.437	149.583	146.700
448.811	177.358	197.721	148.708	148.797	146.285
449.811	176.204	196.658	147.959	147.961	145.761
450.810	175.164	195.738	147.237	147.199	145.352
451.811	174.103	194.781	146.608	146.589	144.913
452.811	173.139	193.880	145.916	145.771	144.467
453.810	172.092	192.916	145.285	145.111	144.002
454.812	171.102	192.028	144.634	144.334	143.569
455.811	170.104	191.158	144.003	143.646	143.146
456.811	169.163	190.218	143.298	142.905	142.710
457.811	168.137	189.337	142.742	142.168	142.290
458.810	167.212	188.523	142.150	141.547	141.879
459.811	166.302	187.673	141.487	140.815	141.447
460.810	165.356	186.827	140.922	140.119	140.938
461.812	164.410	185.964	140.319	139.394	140.479
462.810	163.575	185.155	139.708	138.712	140.132
463.811	162.690	184.323	139.206	138.031	139.704
464.811	161.794	183.521	138.607	137.361	139.245
465.811	160.871	182.650	137.953	136.666	138.773
466.811	160.037	181.884	137.404	136.055	138.335
467.810	159.218	181.129	136.922	135.418	137.919
468.811	158.298	180.290	136.281	134.698	137.449
469.812	157.494	179.592	135.775	134.037	137.024
470.811	156.576	178.755	135.161	133.386	136.574
471.811	155.928	178.111	134.746	132.854	136.218
472.811	155.010	177.306	134.116	132.117	135.728
473.811	154.254	176.570	133.632	131.546	135.302
474.810	153.502	175.858	133.143	130.913	134.931
475.811	152.681	175.129	132.596	130.291	134.473
476.811	151.912	174.491	132.107	129.777	134.138
477.810	151.162	173.715	131.623	129.111	133.659
478.811	150.433	173.069	131.153	128.552	133.278
479.810	149.674	172.356	130.635	127.959	132.843
480.810	148.967	171.743	130.179	127.398	132.461
481.812	148.156	170.985	129.681	126.794	132.061
482.810	147.404	170.313	129.158	126.201	131.512
483.810	146.667	169.624	128.699	125.640	131.112
484.810	146.020	169.019	128.183	125.064	130.691
485.810	145.390	168.390	127.776	124.600	130.279
486.810	144.636	167.733	127.295	123.981	129.837
487.811	144.001	167.076	126.817	123.468	129.462
488.812	143.220	166.494	126.406	122.964	129.068
489.812	142.616	165.851	125.995	122.460	128.677
490.811	141.897	165.254	125.518	121.876	128.279
491.812	141.248	164.601	125.072	121.325	127.850
492.811	140.616	163.991	124.641	120.863	127.468
493.812	139.951	163.370	124.174	120.339	127.029
494.811	139.321	162.779	123.746	119.840	126.641
495.811	138.661	162.179	123.381	119.338	126.259
496.814	138.020	161.582	122.940	118.839	125.825
497.810	137.411	160.955	122.495	118.403	125.511
498.811	136.851	160.448	122.095	117.888	125.050
499.811	136.230	159.837	121.701	117.408	124.628
500.811	135.598	159.168	121.254	116.828	124.148
501.810	135.017	158.686	120.883	116.403	123.812
502.811	134.410	158.094	120.391	115.907	123.367
503.810	133.811	157.487	119.955	115.425	122.968
504.812	133.291	156.995	119.613	114.963	122.585
505.810	132.721	156.420	119.218	114.446	122.212
506.811	132.125	155.886	118.832	114.029	121.879
507.811	131.489	155.289	118.358	113.564	121.484
508.812	131.051	154.791	118.083	113.120	121.155
509.810	130.424	154.240	117.609	112.614	120.751
510.811	129.819	153.653	117.200	112.160	120.377
511.811	129.297	153.100	116.862	111.734	120.048
512.812	128.816	152.623	116.490	111.281	119.760
513.811	128.260	152.075	116.100	110.813	119.356
514.810	127.674	151.587	115.711	110.330	118.935
515.810	127.216	151.044	115.365	109.907	118.650
516.810	126.664	150.540	114.958	109.470	118.187
517.810	126.160	150.020	114.585	108.997	117.874
518.811	125.657	149.482	114.258	108.617	117.509
519.810	125.123	148.971	113.899	108.152	117.117
520.811	124.651	148.558	113.551	107.774	116.734
521.812	124.148	148.020	113.255	107.313	116.388
522.811	123.687	147.533	112.876	106.916	116.023
523.811	123.175	147.058	112.530	106.497	115.624
524.811	122.653	146.531	112.124	106.034	115.210
525.811	122.178	146.086	111.801	105.637	114.854
526.810	121.694	145.602	111.497	105.331	114.405
527.811	121.261	145.091	111.145	104.914	114.037
528.811	120.777	144.632	110.816	104.518	113.690
529.810	120.367	144.259	110.529	104.137	113.370
530.810	119.902	143.707	110.146	103.792	113.036
531.812	119.453	143.269	109.803	103.430	112.712
532.811	118.919	142.769	109.416	102.989	112.354
533.811	118.461	142.298	109.124	102.634	111.974
534.812	118.065	141.885	108.787	102.362	111.638
535.811	117.602	141.375	108.460	102.017	111.343
536.811	117.180	140.977	108.158	101.665	111.031
537.810	116.772	140.569	107.856	101.340	110.730
538.810	116.381	140.135	107.612	101.068	110.386
539.811	115.873	139.631	107.249	100.673	110.093
540.810	115.473	139.215	106.921	100.338	109.781
541.811	115.063	138.770	106.646	100.000	109.463
542.810	114.695	138.352	106.320	99.676	109.118
543.810	114.204	137.942	106.026	99.270	108.813
544.810	113.853	137.497	105.753	98.986	108.541
545.811	113.462	137.053	105.425	98.604	108.190
546.810	113.057	136.620	105.133	98.315	107.928
547.811	112.628	136.251	104.858	98.014	107.636
548.811	112.267	135.856	104.541	97.694	107.328
549.810	111.877	135.391	104.208	97.341	107.019
550.810	111.491	134.980	103.924	97.069	106.721
551.810	111.122	134.601	103.642	96.744	106.457
552.811	110.675	134.160	103.327	96.413	106.092
553.811	110.313	133.799	103.094	96.153	105.819
554.810	109.969	133.420	102.830	95.869	105.519
555.812	109.554	132.963	102.558	95.532	105.228
556.811	109.210	132.652	102.239	95.259	104.979
557.811	108.842	132.190	101.943	94.950	104.643
558.810	108.521	131.816	101.692	94.634	104.401
559.811	108.127	131.413	101.385	94.411	104.108
560.812	107.783	131.082	101.101	94.079	103.842
561.811	107.397	130.693	100.846	93.784	103.522
562.812	107.043	130.316	100.605	93.556	103.272
563.812	106.682	129.924	100.306	93.259	102.975
564.811	106.313	129.545	100.086	92.958	102.695
565.811	106.001	129.129	99.810	92.659	102.400
566.811	105.642	128.757	99.553	92.382	102.119
567.810	105.325	128.429	99.250	92.170	101.816
568.812	104.930	127.981	98.918	91.828	101.531
569.811	104.676	127.658	98.705	91.534	101.260
570.810	104.302	127.248	98.404	91.288	100.986
571.811	104.014	126.932	98.228	91.054	100.762
572.811	103.669	126.584	97.929	90.791	100.499
573.810	103.349	126.169	97.654	90.508	100.256
574.810	102.985	125.886	97.442	90.185	99.976
575.811	102.713	125.478	97.130	89.960	99.675
576.811	102.346	125.158	96.915	89.675	99.433
577.811	102.071	124.784	96.676	89.371	99.137
578.810	101.804	124.435	96.459	89.062	98.837
579.811	101.492	124.152	96.239	88.700	98.467
580.811	101.158	123.789	95.984	88.351	98.138
581.811	100.819	123.438	95.708	88.030	97.847
582.811	100.538	123.102	95.502	87.834	97.628
583.811	100.227	122.755	95.218	87.555	97.417
584.811	99.937	122.407	94.959	87.339	97.091
585.811	99.669	122.069	94.756	87.096	96.897
586.811	99.351	121.806	94.515	86.848	96.661
587.811	98.991	121.314	94.235	86.553	96.352
588.811	98.734	121.072	93.996	86.418	96.166
589.810	98.462	120.733	93.803	86.219	95.942
590.811	98.208	120.450	93.581	85.988	95.657
591.811	97.838	120.102	93.343	85.766	95.413
592.811	97.649	119.874	93.157	85.585	95.241
593.810	97.326	119.443	92.912	85.343	94.968
594.811	97.045	119.138	92.665	85.104	94.700
